Repository: lzlrepos/Empirical-Validation-of-Size-Effects-in-Sub-sized-Tensile-Specimens-

# Empirical Validation of Size Effects in Sub-sized Tensile Specimens for Nuclear Structural Materials

## Overview

This repository accompanies our research on the **mechanical behavior of sub-sized tensile specimens**, specifically focusing on **stainless steel 316 (SS316)**. The study presents:
- The largest known **open-access database** of tensile properties from sub-sized specimens,
- Empirical validation of **analytical models** (Barba’s law, Bertella-Oliver formula),
- Development of **machine learning (ML)** models for predictive modeling,
- Implementation of **uncertainty quantification (UQ)** methods to estimate confidence in predictions,
- Comprehensive investigation into **specimen size effects**.

---

We developed a public dataset comprising 1,050 sub-sized tensile test records from nuclear structural materials. Using this dataset, we benchmarked various machine learning models—including Random Forest, XGBoost, and Gaussian Process Regression—to predict key tensile properties: yield strength (YS), ultimate tensile strength (UTS), uniform elongation (UE), and total elongation (TE). We also implemented uncertainty quantification using Bayesian Neural Networks and Natural Gradient Boosting. In addition, we validated existing analytical models and proposed refined critical values for specimen size effect thresholds. To better understand model predictions, we employed SHAP explainability to identify the most influential factors affecting tensile behavior.

---

## 📊 Dataset: Tensile_Properties_Data.xlsx

- 📍 Source: Peer-reviewed publications
- 📈 Records: 1,050
- 📂 Parameters: 55 per record (material, dimensions, treatment, test conditions, etc.)


---

## 🧠 Machine Learning Models

| Model Type               | Task                      | Best Model                        |
|--------------------------|---------------------------|-----------------------------------|
| Regression (point)       | YS, UTS, UE, TE prediction| Random Forest, XGBoost, GPR       |
| Uncertainty Quantification | UQ for YS, UTS, UE, and TE | NGBoost, BNN-MCMC, GPR            |

- ML Libraries used: `scikit-learn`, `xgboost`, `catboost`, `ngboost`, `PyTorch`, `Pyro`
- UQ methods include: Quantile Regression, Bayesian Neural Networks, Deep Ensemble, MC Dropout

---

## 🧪 Analytical Model Validation

- **Barba’s Law** and **Bertella-Oliver formula** were evaluated using our data.
- Bertella-Oliver yielded better fit (R² = 0.54), but both are sensitive to test conditions.
- ML models substantially outperformed analytical models in predictive accuracy.

---

## 🔎 Specimen Size Effect Findings

| Hypothesis Tested | Conclusion |
|-------------------|------------|
| Thickness < 0.2 mm affects properties | ✅ Confirmed |
| Thickness-to-grain-size ratio ≥ 10 required | ✅ Confirmed |
| Slenderness ratio affects TE, UE | ✅ Confirmed (TE decreases with slenderness) |
| Width-to-thickness ratio affects UTS, TE | ✅ Confirmed above critical value of 5 |

---

## 📌 Feature Importance (SHAP)

- Most important features for prediction:
  1. **Specimen treatment**
  2. **Test temperature**
  3. Specimen geometry (thickness, width)
  4. Grain size

---

## 📁 Repository Structure (Suggested)

## ▶️ Use
The codes are provided as Jupyter Notebook files. To reproduce the results, run the .ipynb files.

File: Figures/Figure_1.ipynb
```
# import libraries
import pandas as pd
from sklearn.preprocessing import MinMaxScaler, StandardScaler
from sklearn.metrics import r2_score,mean_squared_error,mean_absolute_error
from scipy.stats import pearsonr
from sklearn.model_selection import train_test_split,KFold
import matplotlib.pyplot as plt

from sklearn.linear_model import LinearRegression
import numpy as np
from scipy.stats import t
import seaborn as sns
from scipy.optimize import curve_fit
from scipy.interpolate import UnivariateSpline
from sklearn.preprocessing import SplineTransformer
from sklearn.pipeline import make_pipeline
from sklearn.linear_model import LinearRegression
from sklearn.utils import resample
```

```
# Load the data
tensile_df =  pd.read_excel("../Tensile_Properties_Data.xlsx", header=0, skiprows=1)
tensile_df
```

      Reference Material         Material Group C (wt.%)  Si (wt.%)  \
0             1   SS304L  NSM, Rector Internals     0.02       0.45   
1             1   SS304L  NSM, Rector Internals     0.02       0.45   
2             1   FeCrAl     NSM, Fuel Cladding      NaN       0.13   
3             1   FeCrAl     NSM, Fuel Cladding      NaN       0.13   
4             1   FeCrAl     NSM, Fuel Cladding      NaN       0.13   
...         ...      ...                    ...      ...        ...   
1468         27    SS316                  SS316    0.065       0.31   
1469         27    SS316                  SS316    0.065       0.31   
1470         27    SS316                  SS316    0.065       0.31   
1471         27    SS316                  SS316    0.065       0.31   
1472         27    SS316                  SS316    0.064       0.47   

      Mn (wt.%)  P (wt.%)  S (wt.%)  Ni (wt.%)  Cr (wt.%)  ...  Width (mm)  \
0          1.30       NaN       NaN       8.02      18.30  ...         1.2   
1          1.30       NaN       NaN       8.02      18.30  ...         0.8   
2           NaN       NaN       NaN        NaN      13.10  ...         1.2   
3           NaN       NaN       NaN        NaN      13.10  ...         0.8   
4           NaN       NaN       NaN        NaN      13.10  ...         0.8   
...         ...       ...       ...        ...        ...  ...         ...   
1468       1.75     0.025    0.0175      13.50      17.00  ...       114.0   
1469       1.75     0.025    0.0175      13.50      17.00  ...         NaN   
1470       1.75     0.025    0.0175      13.50      17.00  ...         NaN   
1471       1.75     0.025    0.0175      13.50      17.00  ...        25.0   
1472       1.57     0.029    0.0260      12.63      16.39  ...         NaN   

      Aspect Ratio (L/W)  Aspect Ratio (R/W)  Aspect Ratio (T/W)  \
0               4.166700              1.1667            0.625000   
1               4.437500              0.3750            0.500000   
2               4.166700              1.1667            0.416667   
3               3.187500              0.3750            0.500000   
4               3.187500              0.3750            0.500000   
...                  ...                 ...                 ...   
1468            0.222807                 NaN            0.114035   
1469                 NaN                 NaN                 NaN   
1470                 NaN                 NaN                 NaN   
1471            2.032000                 NaN            0.000000   
1472                 NaN                 NaN                 NaN   

     Test Temperature (C)  Strain Rate (1/s)  Yield Strength (MPa)  \
0                    23.0           0.001000                 274.0   
1                    23.0           0.001000                 272.0   
2                    23.0           0.001000                 710.0   
3                    23.0           0.001000                 607.0   
4                    23.0           0.001000                 725.0   
...                   ...                ...                   ...   
1468                760.0           0.000067                 214.0   
1469                760.0           0.000067                 207.0   
1470                760.0           0.003667                 101.0   
1471                760.0           0.000067                 177.0   
1472                916.0           0.000067                 257.0   

      Ultimate Tensile Strength (MPa)  Uniform Elongation (%)  \
0                               789.0                   67.00   
1                               781.0                   69.00   
2                               767.0                    7.90   
3                               760.0                   10.80   
4                               782.0                    6.60   
...                               ...                     ...   
1468                            572.0                   59.35   
1469                            494.0                   38.80   
1470                            352.0                   31.22   
1471                            497.0                   40.40   
1472                            613.0                   50.19   

      Total Elongation (%)  
0                    76.00  
1                    80.00  
2                    14.80  
3                    23.10  
4                    18.20  
...                    ...  
1468                 67.66  
1469                 47.80  
1470                 47.25  
1471                 46.50  
1472                 56.85  

[1473 rows x 56 columns]

```
# Check the data information for each column.
tensile_df.info()
```

<class 'pandas.core.frame.DataFrame'>
RangeIndex: 1473 entries, 0 to 1472
Data columns (total 56 columns):
 #   Column                           Non-Null Count  Dtype  
---  ------                           --------------  -----  
 0   Reference                        1473 non-null   int64  
 1   Material                         1473 non-null   object 
 2   Material Group                   1473 non-null   object 
 3   C (wt.%)                         1210 non-null   object 
 4   Si (wt.%)                        1174 non-null   float64
 5   Mn (wt.%)                        1179 non-null   float64
 6   P (wt.%)                         1157 non-null   float64
 7   S (wt.%)                         965 non-null    float64
 8   Ni (wt.%)                        1387 non-null   float64
 9   Cr (wt.%)                        1404 non-null   float64
 10  Mo (wt.%)                        1331 non-null   float64
 11  Al (wt.%)                        484 non-null    float64
 12  N (wt.%)                         818 non-null    float64
 13  Ti (wt.%)                        770 non-null    float64
 14  Fe (wt.%)                        1394 non-null   object 
 15  Nb (wt.%)                        749 non-null    float64
 16  B (wt.%)                         749 non-null    float64
 17  Cu (wt.%)                        767 non-null    float64
 18  V (wt.%)                         684 non-null    float64
 19  Mg (wt.%)                        10 non-null     float64
 20  Y (wt.%)                         9 non-null      float64
 21  Zr (wt.%)                        30 non-null     object 
 22  Zn (wt.%)                        4 non-null      float64
 23  W (wt.%)                         12 non-null     float64
 24  Sn (wt.%)                        15 non-null     float64
 25  Co (wt.%)                        614 non-null    float64
 26  O (wt.,%)                        522 non-null    object 
 27  Ta (wt.%)                        484 non-null    float64
 28  H (wt.%)                         11 non-null     float64
 29  Manufacturing                    104 non-null    object 
 30  Treatment                        858 non-null    object 
 31  Treatment – Three Categories     1248 non-null   object 
 32  Post Treatment Temperature (C)   116 non-null    float64
 33  Post Treatment Time (h)          115 non-null    float64
 34  Cooling                          35 non-null     object 
 35  Microstructure                   11 non-null     object 
 36  Grain size (um)                  991 non-null    float64
 37  Irradiation Dose (mdpa)          321 non-null    float64
 38  Irradiation Temperature (C)      321 non-null    float64
 39  Irradiation Time (h)             1 non-null      float64
 40  Specimen Size Type               512 non-null    object 
 41  Specimen Size                    1473 non-null   object 
 42  Specimen Shape                   1473 non-null   object 
 43  Gauge Length (mm)                1290 non-null   float64
 44  Thickness (mm)                   1357 non-null   float64
 45  Fillet Radius (mm)               166 non-null    float64
 46  Width (mm)                       1082 non-null   float64
 47  Aspect Ratio (L/W)               996 non-null    float64
 48  Aspect Ratio (R/W)               149 non-null    float64
 49  Aspect Ratio (T/W)               1101 non-null   float64
 50  Test Temperature (C)             1462 non-null   float64
 51  Strain Rate (1/s)                1429 non-null   float64
 52  Yield Strength (MPa)             1026 non-null   float64
 53  Ultimate Tensile Strength (MPa)  925 non-null    float64
 54  Uniform Elongation (%)           669 non-null    float64
 55  Total Elongation (%)             953 non-null    float64
dtypes: float64(41), int64(1), object(14)
memory usage: 644.6+ KB

```
# Select the composition columns
compostion_cols = tensile_df.columns[3:29]
compostion_cols
```

Index(['C (wt.%)', 'Si (wt.%)', 'Mn (wt.%)', 'P (wt.%)', 'S (wt.%)',
       'Ni (wt.%)', 'Cr (wt.%)', 'Mo (wt.%)', 'Al (wt.%)', 'N (wt.%)',
       'Ti (wt.%)', 'Fe (wt.%)', 'Nb (wt.%)', 'B (wt.%)', 'Cu (wt.%)',
       'V (wt.%)', 'Mg (wt.%)', 'Y (wt.%)', 'Zr (wt.%)', 'Zn (wt.%)',
       'W (wt.%)', 'Sn (wt.%)', 'Co (wt.%)', 'O (wt.,%)', 'Ta (wt.%)',
       'H (wt.%)'],
      dtype='object')

```
# Drop the composition columns
tensile_df = tensile_df.drop(columns=compostion_cols)
```

```
# Drop other columns that are not needed
tensile_df = tensile_df.drop(columns=['Irradiation Temperature (C)',
                'Post Treatment Time (h)', 'Cooling', 'Microstructure', 'Irradiation Time (h)', 'Fillet Radius (mm)',
                'Manufacturing', 'Grain size (um)', 'Aspect Ratio (L/W)', 'Aspect Ratio (R/W)'])
```

```
# value counts for which the Material Group is SS316
tensile_df[(tensile_df['Material Group'] == 'SS316') & (tensile_df['Specimen Size'] == 'Sub-sized')]
```

     Reference Material Material Group              Treatment  \
21           3   SS316L          SS316  heat treated-annealed   
22           3   SS316L          SS316  heat treated-annealed   
23           3   SS316L          SS316  Heat treated-annealed   
25           3   SS316L          SS316  heat treated-annealed   
27           3   SS316L          SS316  heat treated-annealed   
..         ...      ...            ...                    ...   
985         21  SS316-C          SS316      Solution Annealed   
986         21  SS316-C          SS316      Solution Annealed   
987         21  SS316-C          SS316      Solution Annealed   
988         21  SS316-C          SS316      Solution Annealed   
989         21  SS316-C          SS316      Solution Annealed   

    Treatment – Three Categories  Post Treatment Temperature (C)  \
21             Solution Annealed                          1050.0   
22             Solution Annealed                          1050.0   
23                Heat Treatment                          1050.0   
25             Solution Annealed                          1050.0   
27             Solution Annealed                          1050.0   
..                           ...                             ...   
985            Solution Annealed                             NaN   
986            Solution Annealed                             NaN   
987            Solution Annealed                             NaN   
988            Solution Annealed                             NaN   
989            Solution Annealed                             NaN   

     Irradiation Dose (mdpa) Specimen Size Type Specimen Size Specimen Shape  \
21                       NaN               SS-3     Sub-sized           Flat   
22                       NaN              SS-J3     Sub-sized           Flat   
23                       NaN               SS-1     Sub-sized           Flat   
25                       NaN               SS-2     Sub-sized           Flat   
27                       NaN            SS-Mini     Sub-sized           Flat   
..                       ...                ...           ...            ...   
985                      NaN                NaN     Sub-sized           Flat   
986                      NaN                NaN     Sub-sized           Flat   
987                      NaN                NaN     Sub-sized           Flat   
988                      NaN                NaN     Sub-sized           Flat   
989                      NaN                NaN     Sub-sized           Flat   

     Gauge Length (mm)  Thickness (mm)  Width (mm)  Aspect Ratio (T/W)  \
21                7.62            0.76        1.52            0.500000   
22                5.00            0.75        1.20            0.625000   
23               20.32            0.76        1.52            0.500000   
25               12.70            0.25        1.12            0.223214   
27                2.30            0.25        0.40            0.625000   
..                 ...             ...         ...                 ...   
985              15.00            0.15        4.00            0.037500   
986              15.00            0.15        4.00            0.037500   
987              15.00            0.15        4.00            0.037500   
988              15.00            0.15        4.00            0.037500   
989              15.00            0.15        4.00            0.037500   

     Test Temperature (C)  Strain Rate (1/s)  Yield Strength (MPa)  \
21                   23.0            0.00100            260.385757   
22                   23.0            0.00100            245.697329   
23                   23.0            0.00100            264.391691   
25                   23.0            0.00100            249.206796   
27                   23.0            0.00100            228.338279   
..                    ...                ...                   ...   
985                  23.0            0.00045                   NaN   
986                  23.0            0.00045                   NaN   
987                  23.0            0.00045                   NaN   
988                  23.0            0.00045                   NaN   
989                  23.0            0.00045                   NaN   

     Ultimate Tensile Strength (MPa)  Uniform Elongation (%)  \
21                        616.647771               78.518166   
22                        606.767440               70.066409   
23                        624.060995               67.249157   
25                        593.210114               61.002206   
27                        561.093512               56.102636   
..                               ...                     ...   
985                              NaN                     NaN   
986                              NaN                     NaN   
987                              NaN                     NaN   
988                              NaN                     NaN   
989                              NaN                     NaN   

     Total Elongation (%)  
21              92.056198  
22              87.183259  
23              74.719795  
25              63.883752  
27              56.037698  
..                    ...  
985             38.118539  
986             40.944016  
987             27.765197  
988             27.650701  
989             25.243271  

[556 rows x 20 columns]

```
# Create a new dataframe with only SS316 material
filtered_df = tensile_df[tensile_df['Material Group'] == 'SS316']
filtered_df
```

      Reference Material Material Group              Treatment  \
21            3   SS316L          SS316  heat treated-annealed   
22            3   SS316L          SS316  heat treated-annealed   
23            3   SS316L          SS316  Heat treated-annealed   
25            3   SS316L          SS316  heat treated-annealed   
27            3   SS316L          SS316  heat treated-annealed   
...         ...      ...            ...                    ...   
1468         27    SS316          SS316             Reannealed   
1469         27    SS316          SS316          Mill-Annealed   
1470         27    SS316          SS316             Reannealed   
1471         27    SS316          SS316          Mill-Annealed   
1472         27    SS316          SS316             Reannealed   

     Treatment – Three Categories  Post Treatment Temperature (C)  \
21              Solution Annealed                          1050.0   
22              Solution Annealed                          1050.0   
23                 Heat Treatment                          1050.0   
25              Solution Annealed                          1050.0   
27              Solution Annealed                          1050.0   
...                           ...                             ...   
1468            Solution Annealed                             NaN   
1469            Solution Annealed                             NaN   
1470            Solution Annealed                             NaN   
1471            Solution Annealed                             NaN   
1472            Solution Annealed                             NaN   

      Irradiation Dose (mdpa) Specimen Size Type Specimen Size Specimen Shape  \
21                        NaN               SS-3     Sub-sized           Flat   
22                        NaN              SS-J3     Sub-sized           Flat   
23                        NaN               SS-1     Sub-sized           Flat   
25                        NaN               SS-2     Sub-sized           Flat   
27                        NaN            SS-Mini     Sub-sized           Flat   
...                       ...                ...           ...            ...   
1468                      NaN                NaN      Standard          Round   
1469                      NaN                NaN      Standard          Round   
1470                      NaN                NaN      Standard          Round   
1471                      NaN                NaN      Standard          Round   
1472                      NaN                NaN      Standard          Round   

      Gauge Length (mm)  Thickness (mm)  Width (mm)  Aspect Ratio (T/W)  \
21                 7.62            0.76        1.52            0.500000   
22                 5.00            0.75        1.20            0.625000   
23                20.32            0.76        1.52            0.500000   
25                12.70            0.25        1.12            0.223214   
27                 2.30            0.25        0.40            0.625000   
...                 ...             ...         ...                 ...   
1468              25.40           13.00      114.00            0.114035   
1469              50.80           51.00         NaN                 NaN   
1470              50.80           16.00         NaN                 NaN   
1471              50.80             NaN       25.00            0.000000   
1472              25.40           13.00         NaN                 NaN   

      Test Temperature (C)  Strain Rate (1/s)  Yield Strength (MPa)  \
21                    23.0           0.001000            260.385757   
22                    23.0           0.001000            245.697329   
23                    23.0           0.001000            264.391691   
25                    23.0           0.001000            249.206796   
27                    23.0           0.001000            228.338279   
...                    ...                ...                   ...   
1468                 760.0           0.000067            214.000000   
1469                 760.0           0.000067            207.000000   
1470                 760.0           0.003667            101.000000   
1471                 760.0           0.000067            177.000000   
1472                 916.0           0.000067            257.000000   

      Ultimate Tensile Strength (MPa)  Uniform Elongation (%)  \
21                         616.647771               78.518166   
22                         606.767440               70.066409   
23                         624.060995               67.249157   
25                         593.210114               61.002206   
27                         561.093512               56.102636   
...                               ...                     ...   
1468                       572.000000               59.350000   
1469                       494.000000               38.800000   
1470                       352.000000               31.220000   
1471                       497.000000               40.400000   
1472                       613.000000               50.190000   

      Total Elongation (%)  
21               92.056198  
22               87.183259  
23               74.719795  
25               63.883752  
27               56.037698  
...                    ...  
1468             67.660000  
1469             47.800000  
1470             47.250000  
1471             46.500000  
1472             56.850000  

[1008 rows x 20 columns]

```
# Create new column called Specimen Area
# if tensile_df['Specimen Shape'] == 'Flat', Specimen Area = Width (mm) x Thickness (mm)
# if tensile_df['Specimen Shape'] == 'Round', Specimen Area = pi x (Thickness/2)**2

import math

def calculate_area(row):
    if row['Specimen Shape'] == 'Flat':
        return row['Width (mm)'] * row['Thickness (mm)']
    elif row['Specimen Shape'] == 'Round':
        return math.pi * (row['Thickness (mm)'] / 2) ** 2
    else:
        return np.nan  # In case there is a shape that doesn't match 'Flat' or 'Round'

# Apply the function to each row in the DataFrame and create the new column
filtered_df['Specimen Area'] = filtered_df.apply(calculate_area, axis=1)
```

C:\Users\LZ\AppData\Local\Temp\ipykernel_6792\2449772336.py:16: SettingWithCopyWarning: 
A value is trying to be set on a copy of a slice from a DataFrame.
Try using .loc[row_indexer,col_indexer] = value instead

See the caveats in the documentation: https://pandas.pydata.org/pandas-docs/stable/user_guide/indexing.html#returning-a-view-versus-a-copy
  filtered_df['Specimen Area'] = filtered_df.apply(calculate_area, axis=1)

```
# Create new column called Slenderness Ratio
# Slenderness Ratio = Gauge Length (mm) / sqrt(Specimen Area)
filtered_df['Slenderness Ratio'] = filtered_df['Gauge Length (mm)'] / np.sqrt(filtered_df['Specimen Area'])
filtered_df = filtered_df[filtered_df['Slenderness Ratio'] < 50]
```

C:\Users\LZ\AppData\Local\Temp\ipykernel_6792\917180701.py:3: SettingWithCopyWarning: 
A value is trying to be set on a copy of a slice from a DataFrame.
Try using .loc[row_indexer,col_indexer] = value instead

See the caveats in the documentation: https://pandas.pydata.org/pandas-docs/stable/user_guide/indexing.html#returning-a-view-versus-a-copy
  filtered_df['Slenderness Ratio'] = filtered_df['Gauge Length (mm)'] / np.sqrt(filtered_df['Specimen Area'])

```
# Reduce the column to two decimal places
filtered_df['Slenderness Ratio'] = filtered_df['Slenderness Ratio'].round(2)
filtered_df['Inverse Slenderness Ratio'] = (np.sqrt(filtered_df['Specimen Area']) / filtered_df['Gauge Length (mm)']).round(2)
```

C:\Users\LZ\AppData\Local\Temp\ipykernel_6792\3409496553.py:2: SettingWithCopyWarning: 
A value is trying to be set on a copy of a slice from a DataFrame.
Try using .loc[row_indexer,col_indexer] = value instead

See the caveats in the documentation: https://pandas.pydata.org/pandas-docs/stable/user_guide/indexing.html#returning-a-view-versus-a-copy
  filtered_df['Slenderness Ratio'] = filtered_df['Slenderness Ratio'].round(2)
C:\Users\LZ\AppData\Local\Temp\ipykernel_6792\3409496553.py:3: SettingWithCopyWarning: 
A value is trying to be set on a copy of a slice from a DataFrame.
Try using .loc[row_indexer,col_indexer] = value instead

See the caveats in the documentation: https://pandas.pydata.org/pandas-docs/stable/user_guide/indexing.html#returning-a-view-versus-a-copy
  filtered_df['Inverse Slenderness Ratio'] = (np.sqrt(filtered_df['Specimen Area']) / filtered_df['Gauge Length (mm)']).round(2)

```
# rename the Treatment - Three Categories column as Treatment colum
filtered_df= filtered_df[(filtered_df['Treatment – Three Categories'] == 'Solution Annealed')
                         &(filtered_df['Specimen Size']=='Sub-sized')]

#remove nan values
filtered_df = filtered_df.dropna(subset=['Inverse Slenderness Ratio', 'Total Elongation (%)'])
```

# Barba's Law with entire data to fit

```
# Create scatter plots with linear regression lines and confidence intervals in the legend
import statsmodels.api as sm
import numpy as np
import pandas as pd
import matplotlib.pyplot as plt
import statsmodels.api as sm
from statsmodels.sandbox.regression.predstd import wls_prediction_std

# Example data
data = filtered_df.reset_index(drop=True)
x = data['Inverse Slenderness Ratio']
y =  data['Total Elongation (%)']

# Add a constant (bias term) to the model
X = sm.add_constant(x)

# Fit the linear regression model
model = sm.OLS(y, X)
results = model.fit()

# Extract the coefficients
intercept, slope = results.params
print(f"Linear Regression Function: y = {slope:.4f}x + {intercept:.4f}")

# Get the predicted values and the confidence intervals
predictions = results.get_prediction(X)
mean = predictions.predicted_mean
conf_int = predictions.conf_int()

# Sorting the values for proper plotting
sorted_indices = np.argsort(x)
x_sorted = x[sorted_indices]
mean_sorted = mean[sorted_indices]
conf_int_sorted = conf_int[sorted_indices]

# Plotting the scatter plot
plt.scatter(x, y)

# Plotting the regression line
plt.plot(x_sorted, mean_sorted, color='blue',
         label=fr'$e_t ={intercept:.2f} + {slope:.2f} \left(\frac{{\sqrt{{A}}}}{{L}}\right)$')


# Plotting the 95% confidence interval
plt.fill_between(x_sorted, conf_int_sorted[:, 0], conf_int_sorted[:, 1],  alpha =0.5, color='skyblue')

# Adding labels and title
plt.tick_params(axis='both', which='major', labelsize=14)
plt.legend(fontsize = 12, loc = 'upper left')
plt.ylabel(r'$e_t$ (%)', fontsize=14)

plt.xlabel(r'$\frac{\sqrt{A}}{L}$', fontsize =14)
plt.show()
```

Linear Regression Function: y = 233.5536x + 34.1821

# Oliver's Formula fit with entire data

```

# Create scatter plots with linear regression lines and confidence intervals in the legend
import math
# Linear regression
x = np.log10(data['Inverse Slenderness Ratio'])
y = np.log10(data['Total Elongation (%)'])

X = sm.add_constant(x)

# Fit the linear regression model
model = sm.OLS(y, X)
results = model.fit()

# Extract the coefficients
intercept, slope = results.params


# Get the predicted values and the confidence intervals
predictions = results.get_prediction(X)
mean = predictions.predicted_mean
conf_int = predictions.conf_int()

# Sorting the values for proper plotting
sorted_indices = np.argsort(x)
x_sorted = x[sorted_indices]
mean_sorted = mean[sorted_indices]
conf_int_sorted = conf_int[sorted_indices]


specific_elong = round(10**(intercept),2)  # Assign the specific elongation value
material_cons = round(slope,2)    # Assign the material constant value

# Plotting the scatter plot
plt.scatter(x, y)

plt.plot(x_sorted, mean_sorted, color='blue',
         label=fr'$e_t = {specific_elong} \left(\frac{{\sqrt{{A}}}}{{L}}\right)^{{{material_cons}}}$',
         )

# Plotting the 95% confidence interval
plt.fill_between(x_sorted, conf_int_sorted[:, 0], conf_int_sorted[:, 1], alpha =0.5, color='skyblue')

plt.legend(fontsize=12 )
plt.tick_params(axis='both', which='major', labelsize=14)
plt.ylabel(r'$\log_{10}e_t$', fontsize=14)

plt.xlabel(r'$\log_{10}\left(\frac{\sqrt{A}}{L}\right)$',fontsize =14)
plt.show()
```

File: Figures/Figure_11.ipynb
```
# import libraries
import pandas as pd
from sklearn.preprocessing import MinMaxScaler, StandardScaler
from sklearn.metrics import r2_score,mean_squared_error,mean_absolute_error
from scipy.stats import pearsonr
from sklearn.model_selection import train_test_split,KFold
import matplotlib.pyplot as plt

from sklearn.linear_model import LinearRegression
import numpy as np


from scipy.optimize import curve_fit
from scipy.interpolate import UnivariateSpline
from sklearn.preprocessing import SplineTransformer
from sklearn.pipeline import make_pipeline
from sklearn.linear_model import LinearRegression
from sklearn.utils import resample
```

```
# Load the data
tensile_df =  pd.read_excel("../Tensile_Properties_Data.xlsx", header=0, skiprows=1)
tensile_df
```

      Reference Material         Material Group C (wt.%)  Si (wt.%)  \
0             1   SS304L  NSM, Rector Internals     0.02       0.45   
1             1   SS304L  NSM, Rector Internals     0.02       0.45   
2             1   FeCrAl     NSM, Fuel Cladding      NaN       0.13   
3             1   FeCrAl     NSM, Fuel Cladding      NaN       0.13   
4             1   FeCrAl     NSM, Fuel Cladding      NaN       0.13   
...         ...      ...                    ...      ...        ...   
1468         27    SS316                  SS316    0.065       0.31   
1469         27    SS316                  SS316    0.065       0.31   
1470         27    SS316                  SS316    0.065       0.31   
1471         27    SS316                  SS316    0.065       0.31   
1472         27    SS316                  SS316    0.064       0.47   

      Mn (wt.%)  P (wt.%)  S (wt.%)  Ni (wt.%)  Cr (wt.%)  ...  Width (mm)  \
0          1.30       NaN       NaN       8.02      18.30  ...         1.2   
1          1.30       NaN       NaN       8.02      18.30  ...         0.8   
2           NaN       NaN       NaN        NaN      13.10  ...         1.2   
3           NaN       NaN       NaN        NaN      13.10  ...         0.8   
4           NaN       NaN       NaN        NaN      13.10  ...         0.8   
...         ...       ...       ...        ...        ...  ...         ...   
1468       1.75     0.025    0.0175      13.50      17.00  ...       114.0   
1469       1.75     0.025    0.0175      13.50      17.00  ...         NaN   
1470       1.75     0.025    0.0175      13.50      17.00  ...         NaN   
1471       1.75     0.025    0.0175      13.50      17.00  ...        25.0   
1472       1.57     0.029    0.0260      12.63      16.39  ...         NaN   

      Aspect Ratio (L/W)  Aspect Ratio (R/W)  Aspect Ratio (T/W)  \
0               4.166700              1.1667            0.625000   
1               4.437500              0.3750            0.500000   
2               4.166700              1.1667            0.416667   
3               3.187500              0.3750            0.500000   
4               3.187500              0.3750            0.500000   
...                  ...                 ...                 ...   
1468            0.222807                 NaN            0.114035   
1469                 NaN                 NaN                 NaN   
1470                 NaN                 NaN                 NaN   
1471            2.032000                 NaN            0.000000   
1472                 NaN                 NaN                 NaN   

     Test Temperature (C)  Strain Rate (1/s)  Yield Strength (MPa)  \
0                    23.0           0.001000                 274.0   
1                    23.0           0.001000                 272.0   
2                    23.0           0.001000                 710.0   
3                    23.0           0.001000                 607.0   
4                    23.0           0.001000                 725.0   
...                   ...                ...                   ...   
1468                760.0           0.000067                 214.0   
1469                760.0           0.000067                 207.0   
1470                760.0           0.003667                 101.0   
1471                760.0           0.000067                 177.0   
1472                916.0           0.000067                 257.0   

      Ultimate Tensile Strength (MPa)  Uniform Elongation (%)  \
0                               789.0                   67.00   
1                               781.0                   69.00   
2                               767.0                    7.90   
3                               760.0                   10.80   
4                               782.0                    6.60   
...                               ...                     ...   
1468                            572.0                   59.35   
1469                            494.0                   38.80   
1470                            352.0                   31.22   
1471                            497.0                   40.40   
1472                            613.0                   50.19   

      Total Elongation (%)  
0                    76.00  
1                    80.00  
2                    14.80  
3                    23.10  
4                    18.20  
...                    ...  
1468                 67.66  
1469                 47.80  
1470                 47.25  
1471                 46.50  
1472                 56.85  

[1473 rows x 56 columns]

```
# Check the data information for each column.
tensile_df.info()
```

<class 'pandas.core.frame.DataFrame'>
RangeIndex: 1473 entries, 0 to 1472
Data columns (total 56 columns):
 #   Column                           Non-Null Count  Dtype  
---  ------                           --------------  -----  
 0   Reference                        1473 non-null   int64  
 1   Material                         1473 non-null   object 
 2   Material Group                   1473 non-null   object 
 3   C (wt.%)                         1210 non-null   object 
 4   Si (wt.%)                        1174 non-null   float64
 5   Mn (wt.%)                        1179 non-null   float64
 6   P (wt.%)                         1157 non-null   float64
 7   S (wt.%)                         965 non-null    float64
 8   Ni (wt.%)                        1387 non-null   float64
 9   Cr (wt.%)                        1404 non-null   float64
 10  Mo (wt.%)                        1331 non-null   float64
 11  Al (wt.%)                        484 non-null    float64
 12  N (wt.%)                         818 non-null    float64
 13  Ti (wt.%)                        770 non-null    float64
 14  Fe (wt.%)                        1394 non-null   object 
 15  Nb (wt.%)                        749 non-null    float64
 16  B (wt.%)                         749 non-null    float64
 17  Cu (wt.%)                        767 non-null    float64
 18  V (wt.%)                         684 non-null    float64
 19  Mg (wt.%)                        10 non-null     float64
 20  Y (wt.%)                         9 non-null      float64
 21  Zr (wt.%)                        30 non-null     object 
 22  Zn (wt.%)                        4 non-null      float64
 23  W (wt.%)                         12 non-null     float64
 24  Sn (wt.%)                        15 non-null     float64
 25  Co (wt.%)                        614 non-null    float64
 26  O (wt.,%)                        522 non-null    object 
 27  Ta (wt.%)                        484 non-null    float64
 28  H (wt.%)                         11 non-null     float64
 29  Manufacturing                    104 non-null    object 
 30  Treatment                        858 non-null    object 
 31  Treatment – Three Categories     1248 non-null   object 
 32  Post Treatment Temperature (C)   116 non-null    float64
 33  Post Treatment Time (h)          115 non-null    float64
 34  Cooling                          35 non-null     object 
 35  Microstructure                   11 non-null     object 
 36  Grain size (um)                  991 non-null    float64
 37  Irradiation Dose (mdpa)          321 non-null    float64
 38  Irradiation Temperature (C)      321 non-null    float64
 39  Irradiation Time (h)             1 non-null      float64
 40  Specimen Size Type               512 non-null    object 
 41  Specimen Size                    1473 non-null   object 
 42  Specimen Shape                   1473 non-null   object 
 43  Gauge Length (mm)                1290 non-null   float64
 44  Thickness (mm)                   1357 non-null   float64
 45  Fillet Radius (mm)               166 non-null    float64
 46  Width (mm)                       1082 non-null   float64
 47  Aspect Ratio (L/W)               996 non-null    float64
 48  Aspect Ratio (R/W)               149 non-null    float64
 49  Aspect Ratio (T/W)               1101 non-null   float64
 50  Test Temperature (C)             1462 non-null   float64
 51  Strain Rate (1/s)                1429 non-null   float64
 52  Yield Strength (MPa)             1026 non-null   float64
 53  Ultimate Tensile Strength (MPa)  925 non-null    float64
 54  Uniform Elongation (%)           669 non-null    float64
 55  Total Elongation (%)             953 non-null    float64
dtypes: float64(41), int64(1), object(14)
memory usage: 644.6+ KB

```
# Select the composition columns
compostion_cols = tensile_df.columns[3:29]
compostion_cols
```

Index(['C (wt.%)', 'Si (wt.%)', 'Mn (wt.%)', 'P (wt.%)', 'S (wt.%)',
       'Ni (wt.%)', 'Cr (wt.%)', 'Mo (wt.%)', 'Al (wt.%)', 'N (wt.%)',
       'Ti (wt.%)', 'Fe (wt.%)', 'Nb (wt.%)', 'B (wt.%)', 'Cu (wt.%)',
       'V (wt.%)', 'Mg (wt.%)', 'Y (wt.%)', 'Zr (wt.%)', 'Zn (wt.%)',
       'W (wt.%)', 'Sn (wt.%)', 'Co (wt.%)', 'O (wt.,%)', 'Ta (wt.%)',
       'H (wt.%)'],
      dtype='object')

```
# Fill the compsition columns nan values with 0
tensile_df[compostion_cols]  = tensile_df[compostion_cols].fillna(0)
```

```
# Check the data information for each column.
tensile_df.info()
```

<class 'pandas.core.frame.DataFrame'>
RangeIndex: 1473 entries, 0 to 1472
Data columns (total 56 columns):
 #   Column                           Non-Null Count  Dtype  
---  ------                           --------------  -----  
 0   Reference                        1473 non-null   int64  
 1   Material                         1473 non-null   object 
 2   Material Group                   1473 non-null   object 
 3   C (wt.%)                         1473 non-null   object 
 4   Si (wt.%)                        1473 non-null   float64
 5   Mn (wt.%)                        1473 non-null   float64
 6   P (wt.%)                         1473 non-null   float64
 7   S (wt.%)                         1473 non-null   float64
 8   Ni (wt.%)                        1473 non-null   float64
 9   Cr (wt.%)                        1473 non-null   float64
 10  Mo (wt.%)                        1473 non-null   float64
 11  Al (wt.%)                        1473 non-null   float64
 12  N (wt.%)                         1473 non-null   float64
 13  Ti (wt.%)                        1473 non-null   float64
 14  Fe (wt.%)                        1473 non-null   object 
 15  Nb (wt.%)                        1473 non-null   float64
 16  B (wt.%)                         1473 non-null   float64
 17  Cu (wt.%)                        1473 non-null   float64
 18  V (wt.%)                         1473 non-null   float64
 19  Mg (wt.%)                        1473 non-null   float64
 20  Y (wt.%)                         1473 non-null   float64
 21  Zr (wt.%)                        1473 non-null   object 
 22  Zn (wt.%)                        1473 non-null   float64
 23  W (wt.%)                         1473 non-null   float64
 24  Sn (wt.%)                        1473 non-null   float64
 25  Co (wt.%)                        1473 non-null   float64
 26  O (wt.,%)                        1473 non-null   object 
 27  Ta (wt.%)                        1473 non-null   float64
 28  H (wt.%)                         1473 non-null   float64
 29  Manufacturing                    104 non-null    object 
 30  Treatment                        858 non-null    object 
 31  Treatment – Three Categories     1248 non-null   object 
 32  Post Treatment Temperature (C)   116 non-null    float64
 33  Post Treatment Time (h)          115 non-null    float64
 34  Cooling                          35 non-null     object 
 35  Microstructure                   11 non-null     object 
 36  Grain size (um)                  991 non-null    float64
 37  Irradiation Dose (mdpa)          321 non-null    float64
 38  Irradiation Temperature (C)      321 non-null    float64
 39  Irradiation Time (h)             1 non-null      float64
 40  Specimen Size Type               512 non-null    object 
 41  Specimen Size                    1473 non-null   object 
 42  Specimen Shape                   1473 non-null   object 
 43  Gauge Length (mm)                1290 non-null   float64
 44  Thickness (mm)                   1357 non-null   float64
 45  Fillet Radius (mm)               166 non-null    float64
 46  Width (mm)                       1082 non-null   float64
 47  Aspect Ratio (L/W)               996 non-null    float64
 48  Aspect Ratio (R/W)               149 non-null    float64
 49  Aspect Ratio (T/W)               1101 non-null   float64
 50  Test Temperature (C)             1462 non-null   float64
 51  Strain Rate (1/s)                1429 non-null   float64
 52  Yield Strength (MPa)             1026 non-null   float64
 53  Ultimate Tensile Strength (MPa)  925 non-null    float64
 54  Uniform Elongation (%)           669 non-null    float64
 55  Total Elongation (%)             953 non-null    float64
dtypes: float64(41), int64(1), object(14)
memory usage: 644.6+ KB

```
# check if these columns have noisy data
print('unique values for Zr (wt.%) column:' + str(tensile_df['Zr (wt.%)'].unique()))
print(100*'_')
print('unique values for C (wt.%) column:' + str(tensile_df['C (wt.%)'].unique()))
print(100*'_')
print('unique values for Fe (wt.%) column:' + str(tensile_df['Fe (wt.%)'].unique()))
```

unique values for Zr (wt.%) column:[0 98.173 'bal' 1.44]
____________________________________________________________________________________________________
unique values for C (wt.%) column:[0.02 0 0.018 0.01 0.09 0.21 0.055 0.17 0.24 0.07 0.1 0.2 0.14 0.006 0.136
 0.098 0.03 0.18 0.036 '150-400ppm' '<40 ppm' 0.12 0.064 0.061 0.063 0.06
 0.05 0.04 0.058 0.009 0.008 0.014 0.065 0.066 0.053 0.048 0.057 0.039
 0.043 0.041]
____________________________________________________________________________________________________
unique values for Fe (wt.%) column:[71.836 79.41 18.7 0.35 0.2 68.052 57.980000000000004 90.174 96.828
 63.537800000000004 86.78999999999999 97.71 96.978 70.77 96.504 99.13 0
 0.25 86.326 89.53999999999999 67.9 97.1003 94.904 71.089 0.165 '<0.6'
 99.19 64.94000000000001 52.6088 58.8682 66.80699999999999 63.4728 96.843
 67.36000000000001 68.90299999999999 65.57600000000001 64.889 72.245
 70.85600000000001 70.856 67.656 64.6745 66.408 64.62395 66.038 66.252
 65.054 65.1522 65.0159999999999 65.7088 64.6432 64.9213999999999 66.292]

```
# Clean the data
tensile_df = tensile_df[~tensile_df['Zr (wt.%)'].isin(['<','ppm','bal'])]
tensile_df = tensile_df[~tensile_df['C (wt.%)'].isin(['<','ppm','bal'])]
tensile_df = tensile_df[~tensile_df['Fe (wt.%)'].isin(['<','ppm','bal'])]
```

```
# Check the data again, make sure  the data is cleaned
print('unique values for Zr (wt.%) column:' + str(tensile_df['Zr (wt.%)'].unique()))
print(100*'_')
print('unique values for C (wt.%) column:' + str(tensile_df['C (wt.%)'].unique()))
print(100*'_')
print('unique values for Fe (wt.%) column:' + str(tensile_df['Fe (wt.%)'].unique()))
```

unique values for Zr (wt.%) column:[0 98.173 1.44]
____________________________________________________________________________________________________
unique values for C (wt.%) column:[0.02 0 0.018 0.01 0.09 0.21 0.055 0.17 0.24 0.07 0.1 0.2 0.14 0.006 0.136
 0.098 0.03 0.18 0.036 0.12 0.064 0.061 0.063 0.06 0.05 0.04 0.058 0.009
 0.008 0.014 0.065 0.066 0.053 0.048 0.057 0.039 0.043 0.041]
____________________________________________________________________________________________________
unique values for Fe (wt.%) column:[71.836 79.41 18.7 0.35 0.2 68.052 57.980000000000004 90.174 96.828
 63.537800000000004 86.78999999999999 97.71 96.978 70.77 96.504 99.13 0
 0.25 86.326 89.53999999999999 67.9 97.1003 94.904 71.089 99.19
 64.94000000000001 52.6088 58.8682 66.80699999999999 63.4728 96.843
 67.36000000000001 68.90299999999999 65.57600000000001 64.889 72.245
 70.85600000000001 70.856 67.656 64.6745 66.408 64.62395 66.038 66.252
 65.054 65.1522 65.0159999999999 65.7088 64.6432 64.9213999999999 66.292]

```
# convert all of the composition columns' data type to float
tensile_df[compostion_cols]  = tensile_df[compostion_cols].astype(float)
```

```
# selecte potential variables for plot.
tensile_df_plots = tensile_df[['C (wt.%)' ,'Reference', 'Material','Gauge Length (mm)','Thickness (mm)','Width (mm)', 'Specimen Shape', 'Irradiation Dose (mdpa)', 'Specimen Size Type',
                               'Aspect Ratio (T/W)', 'Grain size (um)', 'Yield Strength (MPa)', 'Ultimate Tensile Strength (MPa)','Irradiation Temperature (C)','Post Treatment Temperature (C)',
        'Test Temperature (C)', 'Treatment – Three Categories','Uniform Elongation (%)', 'Total Elongation (%)' ]]
```

```
# Show the steel types:
tensile_df_plots['Material'].value_counts()
```

Material
SS316                                       527
JFMS                                        235
JPCA                                        186
SS316-A                                      95
SS316-B                                      72
SS316-C                                      71
SS316L                                       57
SA508-3                                      22
DC01                                         12
SS304                                        11
SA508 C1.3                                   11
CrMoV                                        11
DP600                                        10
DP800                                        10
FeCrAl                                        9
SS304LN                                       8
S235JR                                        8
S355JR                                        8
X5CrNi18-10                                   8
Ti6Al4V                                       8
20MnNiMo55                                    7
SS304L                                        7
A-213L                                        6
A-533B                                        6
F82H                                          6
UNS S31035, Sanicro 25                        4
Zircaloy-4                                    4
A-709                                         4
CP Al (Al - 99.6 wt.%)                        3
Experimental low-carbon steel                 3
A-718                                         2
Aluminum 6061                                 2
Aluminum 6061-T6                              2
Ti-6Al-4V                                     2
P91                                           2
Aluminum alloy EN AW                          2
Ultra-fine grain (UFG), low carbon steel      2
Titanium Gr.5 (Ti6Al4V)                       2
Ti-6Al-4V                                     1
Experimental low-carbon steel                 1
X14CrMoVNb-N10-1                              1
6006 T6 Copper 99.99 %                        1
6005 T6 Copper 99.99 %                        1
X14CrMoVNb-N10-2                              1
Name: count, dtype: int64

```
# select the flat samples with SS316 type stainless steel
tensile_df_plots_Flat_ss316 = tensile_df_plots[(tensile_df_plots['Specimen Shape'] == 'Flat') 
                                             &(tensile_df_plots['Material'].isin(['JPCA', 'SS316', 'SS316-A', 'SS316-B', 'SS316-C']))
                                           ]
```

# For the next 3 plot, plot the YS vs T by treatement seperately

```
# Treatment = Heat Treatment

tensile_df_plots_Flat_ss316 = tensile_df_plots[(tensile_df_plots['Specimen Shape'] == 'Flat') 
                                             &(tensile_df_plots['Material'].isin(['JPCA', 'SS316', 'SS316-A', 'SS316-B', 'SS316-C']))
                                             & (tensile_df_plots['Irradiation Dose (mdpa)'].isna() )]


df_t = tensile_df_plots_Flat_ss316[['Thickness (mm)', 'Yield Strength (MPa)', 'Treatment – Three Categories']].dropna()
df_t = df_t[df_t['Treatment – Three Categories'] ==  'Heat Treatment']




w_t_jpca = df_t['Thickness (mm)']
y_jpca = df_t['Yield Strength (MPa)']

w_t_jpca = w_t_jpca[y_jpca.notna()]
y_jpca = y_jpca.dropna()


x = w_t_jpca.to_numpy()[:, np.newaxis]
y = y_jpca.to_numpy()

# Define knots for the spline
knots = np.array([0.001, 0.2, 1.1]).reshape(-1, 1)

# Create and fit the spline model
spline_transformer = SplineTransformer(degree=2, knots=knots)
model = make_pipeline(spline_transformer, LinearRegression())
model.fit(x, y)

# Create spline for plotting
x_spline = np.linspace(x.min(), x.max(), 3000)
x_spline = x_spline[:, np.newaxis]
y_spline = model.predict(x_spline)

# Number of bootstrap samples
n_bootstrap = 1000
bootstrapped_fits = []

# Bootstrap resampling loop
for _ in range(n_bootstrap):
    # Resample the data
    x_resampled, y_resampled = resample(x, y)
    
    # Fit the pipeline to the resampled data
    model.fit(x_resampled, y_resampled)
    
    # Evaluate the model on the spline x values and store the result16
    y_resampled_fit = model.predict(x_spline)
    bootstrapped_fits.append(y_resampled_fit)

# Convert the list of bootstrap fits to a NumPy array for easier manipulation
fits_array = np.array(bootstrapped_fits)

# Calculate the mean and confidence intervals
fit_mean = np.mean(fits_array, axis=0)
fit_lower = np.percentile(fits_array, 2.5, axis=0)
fit_upper = np.percentile(fits_array, 97.5, axis=0)

# Plot the original data and the spline fit
plt.plot(x, y, 'o', markersize=5)
plt.plot(x_spline, y_spline, 'r-')

# Plot the confidence interval
plt.fill_between(x_spline.ravel(), fit_lower, fit_upper, color='gray', alpha=0.5)

plt.xlabel('Thickness (mm)', fontsize=16)
plt.ylabel('Yield Strength (MPa)', fontsize=16)
plt.xticks(fontsize=16)
plt.yticks(fontsize=16)
plt.axvline(x=0.18, color='g', linestyle='--', linewidth=2)

plt.ylim(100, 400)
# Add grid to the plotl
plt.grid(True)

plt.show()
```

```
# Treatment = Solution Annealed

tensile_df_plots_Flat_ss316 = tensile_df_plots[(tensile_df_plots['Specimen Shape'] == 'Flat') 
                                             &(tensile_df_plots['Material'].isin(['JPCA', 'SS316', 'SS316-A', 'SS316-B', 'SS316-C']))
                                             & (tensile_df_plots['Irradiation Dose (mdpa)'].isna() )]


df_t = tensile_df_plots_Flat_ss316[['Thickness (mm)', 'Yield Strength (MPa)', 'Treatment – Three Categories']].dropna()
df_t = df_t[df_t['Treatment – Three Categories'] ==  'Solution Annealed']




w_t_jpca = df_t['Thickness (mm)']
y_jpca = df_t['Yield Strength (MPa)']

w_t_jpca = w_t_jpca[y_jpca.notna()]
y_jpca = y_jpca.dropna()


x = w_t_jpca.to_numpy()[:, np.newaxis]
y = y_jpca.to_numpy()

# Define knots for the spline
knots = np.array([0.001, 0.2, 1.21]).reshape(-1, 1)

# Create and fit the spline model
spline_transformer = SplineTransformer(degree=2, knots=knots)
model = make_pipeline(spline_transformer, LinearRegression())
model.fit(x, y)

# Create spline for plotting
x_spline = np.linspace(x.min(), x.max(), 3000)
x_spline = x_spline[:, np.newaxis]
y_spline = model.predict(x_spline)

# Number of bootstrap samples
n_bootstrap = 1000
bootstrapped_fits = []

# Bootstrap resampling loop
for _ in range(n_bootstrap):
    # Resample the data
    x_resampled, y_resampled = resample(x, y)
    
    # Fit the pipeline to the resampled data
    model.fit(x_resampled, y_resampled)
    
    # Evaluate the model on the spline x values and store the result16
    y_resampled_fit = model.predict(x_spline)
    bootstrapped_fits.append(y_resampled_fit)

# Convert the list of bootstrap fits to a NumPy array for easier manipulation
fits_array = np.array(bootstrapped_fits)

# Calculate the mean and confidence intervals
fit_mean = np.mean(fits_array, axis=0)
fit_lower = np.percentile(fits_array, 2.5, axis=0)
fit_upper = np.percentile(fits_array, 97.5, axis=0)

# Plot the original data and the spline fit
plt.plot(x, y, 'o', markersize=5)
plt.plot(x_spline, y_spline, 'r-')

# Plot the confidence interval
plt.fill_between(x_spline.ravel(), fit_lower, fit_upper, color='gray', alpha=0.5)

plt.xlabel('Thickness (mm)', fontsize=16)
plt.ylabel('Yield Strength (MPa)', fontsize=16)
plt.xticks(fontsize=16)
plt.yticks(fontsize=16)

plt.ylim(100, 400)
# Add grid to the plotl
plt.grid(True)
plt.axvline(x=0.18, color='g', linestyle='--', linewidth=2)
plt.show()
```

```
# Treatment = 20% cold-worked

tensile_df_plots_Flat_ss316 = tensile_df_plots[(tensile_df_plots['Specimen Shape'] == 'Flat') 
                                             &(tensile_df_plots['Material'].isin(['JPCA', 'SS316', 'SS316-A', 'SS316-B', 'SS316-C']))
                                             & (tensile_df_plots['Irradiation Dose (mdpa)'].isna() )]


df_t = tensile_df_plots_Flat_ss316[['Thickness (mm)', 'Yield Strength (MPa)', 'Treatment – Three Categories']].dropna()
df_t = df_t[df_t['Treatment – Three Categories'] ==  "20% cold-worked"]




w_t_jpca = df_t['Thickness (mm)']
y_jpca = df_t['Yield Strength (MPa)']

w_t_jpca = w_t_jpca[y_jpca.notna()]
y_jpca = y_jpca.dropna()


x = w_t_jpca.to_numpy()[:, np.newaxis]
y = y_jpca.to_numpy()

# Define knots for the spline
knots = np.array([0.0013,  1.21]).reshape(-1, 1)

# Create and fit the spline model
spline_transformer = SplineTransformer(degree=1, knots=knots)
model = make_pipeline(spline_transformer, LinearRegression())
model.fit(x, y)

# Create spline for plotting
x_spline = np.linspace(x.min(), x.max(), 3000)
x_spline = x_spline[:, np.newaxis]
y_spline = model.predict(x_spline)

# Number of bootstrap samples
n_bootstrap = 1000
bootstrapped_fits = []

# Bootstrap resampling loop
for _ in range(n_bootstrap):
    # Resample the data
    x_resampled, y_resampled = resample(x, y)
    
    # Fit the pipeline to the resampled data
    model.fit(x_resampled, y_resampled)
    
    # Evaluate the model on the spline x values and store the result16
    y_resampled_fit = model.predict(x_spline)
    bootstrapped_fits.append(y_resampled_fit)

# Convert the list of bootstrap fits to a NumPy array for easier manipulation
fits_array = np.array(bootstrapped_fits)

# Calculate the mean and confidence intervals
fit_mean = np.mean(fits_array, axis=0)
fit_lower = np.percentile(fits_array, 2.5, axis=0)
fit_upper = np.percentile(fits_array, 97.5, axis=0)

# Plot the original data and the spline fit
plt.plot(x, y, 'o', markersize=5)
plt.plot(x_spline, y_spline, 'r-')

# Plot the confidence interval
plt.fill_between(x_spline.ravel(), fit_lower, fit_upper, color='gray', alpha=0.5)

plt.xlabel('Thickness (mm)', fontsize=16)
plt.ylabel('Yield Strength (MPa)', fontsize=16)
plt.xticks(fontsize=16)
plt.yticks(fontsize=16)
plt.ylim(400, 800)

# Add grid to the plotl
plt.grid(True)

plt.show()
```
