Repository: lzlrepos/Empirical-Validation-of-Size-Effects-in-Sub-sized-Tensile-Specimens-

# Empirical Validation of Size Effects in Sub-sized Tensile Specimens for Nuclear Structural Materials

## Overview

This repository accompanies our research on the **mechanical behavior of sub-sized tensile specimens**, specifically focusing on **stainless steel 316 (SS316)**. The study presents:
- The largest known **open-access database** of tensile properties from sub-sized specimens,
- Empirical validation of **analytical models** (Barba’s law, Bertella-Oliver formula),
- Development of **machine learning (ML)** models for predictive modeling,
- Implementation of **uncertainty quantification (UQ)** methods to estimate confidence in predictions,

File: Figures/Figure_13.ipynb
```
# import libraries
import pandas as pd
from sklearn.preprocessing import MinMaxScaler, StandardScaler
from sklearn.metrics import r2_score,mean_squared_error,mean_absolute_error
from scipy.stats import pearsonr
from sklearn.model_selection import train_test_split,KFold
import matplotlib.pyplot as plt

from sklearn.linear_model import LinearRegression
import numpy as np


from scipy.optimize import curve_fit
from scipy.interpolate import UnivariateSpline
from sklearn.preprocessing import SplineTransformer
from sklearn.pipeline import make_pipeline
from sklearn.linear_model import LinearRegression
from sklearn.utils import resample
```

```
# Load the data
tensile_df =  pd.read_excel("Tensile_Properties_Data.xlsx", header=0, skiprows=1)
tensile_df
```

      Reference Material         Material Group C (wt.%)  Si (wt.%)  \
0             1   SS304L  NSM, Rector Internals     0.02       0.45   
1             1   SS304L  NSM, Rector Internals     0.02       0.45   
2             1   FeCrAl     NSM, Fuel Cladding      NaN       0.13   
3             1   FeCrAl     NSM, Fuel Cladding      NaN       0.13   
4             1   FeCrAl     NSM, Fuel Cladding      NaN       0.13   
...         ...      ...                    ...      ...        ...   
1468         27    SS316                  SS316    0.065       0.31   
1469         27    SS316                  SS316    0.065       0.31   
1470         27    SS316                  SS316    0.065       0.31   
1471         27    SS316                  SS316    0.065       0.31   
1472         27    SS316                  SS316    0.064       0.47   

      Mn (wt.%)  P (wt.%)  S (wt.%)  Ni (wt.%)  Cr (wt.%)  ...  Width (mm)  \
0          1.30       NaN       NaN       8.02      18.30  ...         1.2   
1          1.30       NaN       NaN       8.02      18.30  ...         0.8   
2           NaN       NaN       NaN        NaN      13.10  ...         1.2   
3           NaN       NaN       NaN        NaN      13.10  ...         0.8   
4           NaN       NaN       NaN        NaN      13.10  ...         0.8   
...         ...       ...       ...        ...        ...  ...         ...   
1468       1.75     0.025    0.0175      13.50      17.00  ...       114.0   
1469       1.75     0.025    0.0175      13.50      17.00  ...         NaN   
1470       1.75     0.025    0.0175      13.50      17.00  ...         NaN   
1471       1.75     0.025    0.0175      13.50      17.00  ...        25.0   
1472       1.57     0.029    0.0260      12.63      16.39  ...         NaN   

      Aspect Ratio (L/W)  Aspect Ratio (R/W)  Aspect Ratio (T/W)  \
0               4.166700              1.1667            0.625000   
1               4.437500              0.3750            0.500000   
2               4.166700              1.1667            0.416667   
3               3.187500              0.3750            0.500000   
4               3.187500              0.3750            0.500000   
...                  ...                 ...                 ...   
1468            0.222807                 NaN            0.114035   
1469                 NaN                 NaN                 NaN   
1470                 NaN                 NaN                 NaN   
1471            2.032000                 NaN            0.000000   
1472                 NaN                 NaN                 NaN   

     Test Temperature (C)  Strain Rate (1/s)  Yield Strength (MPa)  \
0                    23.0           0.001000                 274.0   
1                    23.0           0.001000                 272.0   
2                    23.0           0.001000                 710.0   
3                    23.0           0.001000                 607.0   
4                    23.0           0.001000                 725.0   
...                   ...                ...                   ...   
1468                760.0           0.000067                 214.0   
1469                760.0           0.000067                 207.0   
1470                760.0           0.003667                 101.0   
1471                760.0           0.000067                 177.0   
1472                916.0           0.000067                 257.0   

      Ultimate Tensile Strength (MPa)  Uniform Elongation (%)  \
0                               789.0                   67.00   
1                               781.0                   69.00   
2                               767.0                    7.90   
3                               760.0                   10.80   
4                               782.0                    6.60   
...                               ...                     ...   
1468                            572.0                   59.35   
1469                            494.0                   38.80   
1470                            352.0                   31.22   
1471                            497.0                   40.40   
1472                            613.0                   50.19   

      Total Elongation (%)  
0                    76.00  
1                    80.00  
2                    14.80  
3                    23.10  
4                    18.20  
...                    ...  
1468                 67.66  
1469                 47.80  
1470                 47.25  
1471                 46.50  
1472                 56.85  

[1473 rows x 56 columns]

```
# Check the data information for each column.
tensile_df.info()
```

<class 'pandas.core.frame.DataFrame'>
RangeIndex: 1473 entries, 0 to 1472
Data columns (total 56 columns):
 #   Column                           Non-Null Count  Dtype  
---  ------                           --------------  -----  
 0   Reference                        1473 non-null   int64  
 1   Material                         1473 non-null   object 
 2   Material Group                   1473 non-null   object 
 3   C (wt.%)                         1210 non-null   object 
 4   Si (wt.%)                        1174 non-null   float64
 5   Mn (wt.%)                        1179 non-null   float64
 6   P (wt.%)                         1157 non-null   float64
 7   S (wt.%)                         965 non-null    float64
 8   Ni (wt.%)                        1387 non-null   float64
 9   Cr (wt.%)                        1404 non-null   float64
 10  Mo (wt.%)                        1331 non-null   float64
 11  Al (wt.%)                        484 non-null    float64
 12  N (wt.%)                         818 non-null    float64
 13  Ti (wt.%)                        770 non-null    float64
 14  Fe (wt.%)                        1394 non-null   object 
 15  Nb (wt.%)                        749 non-null    float64
 16  B (wt.%)                         749 non-null    float64
 17  Cu (wt.%)                        767 non-null    float64
 18  V (wt.%)                         684 non-null    float64
 19  Mg (wt.%)                        10 non-null     float64
 20  Y (wt.%)                         9 non-null      float64
 21  Zr (wt.%)                        30 non-null     object 
 22  Zn (wt.%)                        4 non-null      float64
 23  W (wt.%)                         12 non-null     float64
 24  Sn (wt.%)                        15 non-null     float64
 25  Co (wt.%)                        614 non-null    float64
 26  O (wt.,%)                        522 non-null    object 
 27  Ta (wt.%)                        484 non-null    float64
 28  H (wt.%)                         11 non-null     float64
 29  Manufacturing                    104 non-null    object 
 30  Treatment                        858 non-null    object 
 31  Treatment – Three Categories     1248 non-null   object 
 32  Post Treatment Temperature (C)   116 non-null    float64
 33  Post Treatment Time (h)          115 non-null    float64
 34  Cooling                          35 non-null     object 
 35  Microstructure                   11 non-null     object 
 36  Grain size (um)                  991 non-null    float64
 37  Irradiation Dose (mdpa)          321 non-null    float64
 38  Irradiation Temperature (C)      321 non-null    float64
 39  Irradiation Time (h)             1 non-null      float64
 40  Specimen Size Type               512 non-null    object 
 41  Specimen Size                    1473 non-null   object 
 42  Specimen Shape                   1473 non-null   object 
 43  Gauge Length (mm)                1290 non-null   float64
 44  Thickness (mm)                   1357 non-null   float64
 45  Fillet Radius (mm)               166 non-null    float64
 46  Width (mm)                       1082 non-null   float64
 47  Aspect Ratio (L/W)               996 non-null    float64
 48  Aspect Ratio (R/W)               149 non-null    float64
 49  Aspect Ratio (T/W)               1101 non-null   float64
 50  Test Temperature (C)             1462 non-null   float64
 51  Strain Rate (1/s)                1429 non-null   float64
 52  Yield Strength (MPa)             1026 non-null   float64
 53  Ultimate Tensile Strength (MPa)  925 non-null    float64
 54  Uniform Elongation (%)           669 non-null    float64
 55  Total Elongation (%)             953 non-null    float64
dtypes: float64(41), int64(1), object(14)
memory usage: 644.6+ KB

```
# Select the composition columns
compostion_cols = tensile_df.columns[3:29]
compostion_cols
```

Index(['C (wt.%)', 'Si (wt.%)', 'Mn (wt.%)', 'P (wt.%)', 'S (wt.%)',
       'Ni (wt.%)', 'Cr (wt.%)', 'Mo (wt.%)', 'Al (wt.%)', 'N (wt.%)',
       'Ti (wt.%)', 'Fe (wt.%)', 'Nb (wt.%)', 'B (wt.%)', 'Cu (wt.%)',
       'V (wt.%)', 'Mg (wt.%)', 'Y (wt.%)', 'Zr (wt.%)', 'Zn (wt.%)',
       'W (wt.%)', 'Sn (wt.%)', 'Co (wt.%)', 'O (wt.,%)', 'Ta (wt.%)',
       'H (wt.%)'],
      dtype='object')

```
# Fill the compsition columns nan values with 0
tensile_df[compostion_cols]  = tensile_df[compostion_cols].fillna(0)
```

```
# check if these columns have noisy data
print('unique values for Zr (wt.%) column:' + str(tensile_df['Zr (wt.%)'].unique()))
print(100*'_')
print('unique values for C (wt.%) column:' + str(tensile_df['C (wt.%)'].unique()))
print(100*'_')
print('unique values for Fe (wt.%) column:' + str(tensile_df['Fe (wt.%)'].unique()))
```

unique values for Zr (wt.%) column:[0 98.173 'bal' 1.44]
____________________________________________________________________________________________________
unique values for C (wt.%) column:[0.02 0 0.018 0.01 0.09 0.21 0.055 0.17 0.24 0.07 0.1 0.2 0.14 0.006 0.136
 0.098 0.03 0.18 0.036 '150-400ppm' '<40 ppm' 0.12 0.064 0.061 0.063 0.06
 0.05 0.04 0.058 0.009 0.008 0.014 0.065 0.066 0.053 0.048 0.057 0.039
 0.043 0.041]
____________________________________________________________________________________________________
unique values for Fe (wt.%) column:[71.836 79.41 18.7 0.35 0.2 68.052 57.980000000000004 90.174 96.828
 63.537800000000004 86.78999999999999 97.71 96.978 70.77 96.504 99.13 0
 0.25 86.326 89.53999999999999 67.9 97.1003 94.904 71.089 0.165 '<0.6'
 99.19 64.94000000000001 52.6088 58.8682 66.80699999999999 63.4728 96.843
 67.36000000000001 68.90299999999999 65.57600000000001 64.889 72.245
 70.85600000000001 70.856 67.656 64.6745 66.408 64.62395 66.038 66.252
 65.054 65.1522 65.0159999999999 65.7088 64.6432 64.9213999999999 66.292]

```
# Clean the data
tensile_df = tensile_df[~tensile_df['Zr (wt.%)'].isin(['<','ppm','bal'])]
tensile_df = tensile_df[~tensile_df['C (wt.%)'].isin(['<','ppm','bal'])]
tensile_df = tensile_df[~tensile_df['Fe (wt.%)'].isin(['<','ppm','bal'])]
```

```
# Check the data again, make sure  the data is cleaned
print('unique values for Zr (wt.%) column:' + str(tensile_df['Zr (wt.%)'].unique()))
print(100*'_')
print('unique values for C (wt.%) column:' + str(tensile_df['C (wt.%)'].unique()))
print(100*'_')
print('unique values for Fe (wt.%) column:' + str(tensile_df['Fe (wt.%)'].unique()))
```

unique values for Zr (wt.%) column:[0 98.173 1.44]
____________________________________________________________________________________________________
unique values for C (wt.%) column:[0.02 0 0.018 0.01 0.09 0.21 0.055 0.17 0.24 0.07 0.1 0.2 0.14 0.006 0.136
 0.098 0.03 0.18 0.036 0.12 0.064 0.061 0.063 0.06 0.05 0.04 0.058 0.009
 0.008 0.014 0.065 0.066 0.053 0.048 0.057 0.039 0.043 0.041]
____________________________________________________________________________________________________
unique values for Fe (wt.%) column:[71.836 79.41 18.7 0.35 0.2 68.052 57.980000000000004 90.174 96.828
 63.537800000000004 86.78999999999999 97.71 96.978 70.77 96.504 99.13 0
 0.25 86.326 89.53999999999999 67.9 97.1003 94.904 71.089 99.19
 64.94000000000001 52.6088 58.8682 66.80699999999999 63.4728 96.843
 67.36000000000001 68.90299999999999 65.57600000000001 64.889 72.245
 70.85600000000001 70.856 67.656 64.6745 66.408 64.62395 66.038 66.252
 65.054 65.1522 65.0159999999999 65.7088 64.6432 64.9213999999999 66.292]

```
# convert all of the composition columns' data type to float
tensile_df[compostion_cols]  = tensile_df[compostion_cols].astype(float)
```

```
# selecte potential variables for plot.
tensile_df_plots = tensile_df[['C (wt.%)' ,'Reference', 'Material','Gauge Length (mm)','Thickness (mm)','Width (mm)', 'Specimen Shape', 'Irradiation Dose (mdpa)', 'Specimen Size Type',
                               'Aspect Ratio (T/W)', 'Grain size (um)', 'Yield Strength (MPa)', 'Ultimate Tensile Strength (MPa)','Irradiation Temperature (C)',
        'Test Temperature (C)', 'Treatment – Three Categories','Uniform Elongation (%)', 'Total Elongation (%)' ]]
```

```
# Show the steel types:
tensile_df_plots['Material'].value_counts()
```

Material
SS316                                       527
JFMS                                        235
JPCA                                        186
SS316-A                                      95
SS316-B                                      72
SS316-C                                      71
SS316L                                       57
SA508-3                                      22
DC01                                         12
SS304                                        11
SA508 C1.3                                   11
CrMoV                                        11
DP600                                        10
DP800                                        10
FeCrAl                                        9
SS304LN                                       8
S235JR                                        8
S355JR                                        8
X5CrNi18-10                                   8
Ti6Al4V                                       8
20MnNiMo55                                    7
SS304L                                        7
A-213L                                        6
A-533B                                        6
F82H                                          6
UNS S31035, Sanicro 25                        4
Zircaloy-4                                    4
A-709                                         4
CP Al (Al - 99.6 wt.%)                        3
Experimental low-carbon steel                 3
A-718                                         2
Aluminum 6061                                 2
Aluminum 6061-T6                              2
Ti-6Al-4V                                     2
P91                                           2
Aluminum alloy EN AW                          2
Ultra-fine grain (UFG), low carbon steel      2
Titanium Gr.5 (Ti6Al4V)                       2
Ti-6Al-4V                                     1
Experimental low-carbon steel                 1
X14CrMoVNb-N10-1                              1
6006 T6 Copper 99.99 %                        1
6005 T6 Copper 99.99 %                        1
X14CrMoVNb-N10-2                              1
Name: count, dtype: int64

```
# Implement spline fitting for ss316 steels, show impact of width-to-thickness (W/T) ratio on total elongation based on treatment procedure: solution annealed treatment.
tensile_df_plots_Flat_ss316 = tensile_df_plots[(tensile_df_plots['Specimen Shape'] == 'Flat') 
                                             &(tensile_df_plots['Material'].isin(['JPCA', 'SS316', 'SS316-A', 'SS316-B', 'SS316-C']))
                                             & (tensile_df_plots['Irradiation Dose (mdpa)'].isna())
                                              & (tensile_df_plots['Treatment – Three Categories'] == 'Solution Annealed')]


df_t = tensile_df_plots_Flat_ss316[['Aspect Ratio (T/W)', 'Total Elongation (%)', 'Treatment – Three Categories']].dropna()

index_ids_to_remove = [635, 636, 637, 638, 639, 640, 938, 939, 931, 932, 933, 934, 935, 936, 937, 653, 654, 655, 656, ]
df_t = df_t.drop(index_ids_to_remove)


w_t_jpca = 1/df_t['Aspect Ratio (T/W)']
y_jpca = df_t['Total Elongation (%)']


x = w_t_jpca.to_numpy()[:, np.newaxis]
y = y_jpca.to_numpy()

# Define knots for the spline
knots = np.array([0.1, 6, 45]).reshape(-1, 1)

# Create and fit the spline model
spline_transformer = SplineTransformer(degree=2, knots=knots)
model = make_pipeline(spline_transformer, LinearRegression())
model.fit(x, y)

# Create spline for plotting
x_spline = np.linspace(x.min(), x.max(), 3000)
x_spline = x_spline[:, np.newaxis]
y_spline = model.predict(x_spline)

# Number of bootstrap samples
n_bootstrap = 1000
bootstrapped_fits = []

# Bootstrap resampling loop
for _ in range(n_bootstrap):
    # Resample the data
    x_resampled, y_resampled = resample(x, y)
    
    # Fit the pipeline to the resampled data
    model.fit(x_resampled, y_resampled)
    
    # Evaluate the model on the spline x values and store the result16
    y_resampled_fit = model.predict(x_spline)
    bootstrapped_fits.append(y_resampled_fit)

# Convert the list of bootstrap fits to a NumPy array for easier manipulation
fits_array = np.array(bootstrapped_fits)

# Calculate the mean and confidence intervals
fit_mean = np.mean(fits_array, axis=0)
fit_lower = np.percentile(fits_array, 2.5, axis=0)
fit_upper = np.percentile(fits_array, 97.5, axis=0)

# Plot the original data and the spline fit
plt.plot(x, y, 'o', markersize=5)
plt.plot(x_spline, y_spline, 'r-')

# Plot the confidence interval
plt.fill_between(x_spline.ravel(), fit_lower, fit_upper, color='gray', alpha=0.5)

plt.xlabel('Width-to-thickness (W/T) Ratio', fontsize=16)
plt.ylabel('Total Elongation (%)', fontsize=16)
plt.xticks(fontsize=16)
plt.yticks(fontsize=16)
plt.axvline(x=5, color='g', linestyle='--', linewidth=2)

# Add grid to the plotl
plt.grid(True)

plt.show()
```

```
# Implement spline fitting for ss316 steels, show impact of width-to-thickness (W/T) ratio on total elongation based on treatment procedure: 20% cold-worked
tensile_df_plots_Flat_ss316 = tensile_df_plots[(tensile_df_plots['Specimen Shape'] == 'Flat') 
                                             &(tensile_df_plots['Material'].isin(['JPCA', 'SS316', 'SS316-A', 'SS316-B', 'SS316-C']))
                                             & (tensile_df_plots['Irradiation Dose (mdpa)'].isna())
                                              & (tensile_df_plots['Treatment – Three Categories'] == '20% cold-worked')]


df_t = tensile_df_plots_Flat_ss316[['Aspect Ratio (T/W)', 'Total Elongation (%)', 'Treatment – Three Categories']].dropna()

# index_ids_to_remove = [635, 636, 637, 638, 639, 640, 938, 939, 931, 932, 933, 934, 935, 936, 937, 653, 654, 655, 656, ]
# df_t = df_t.drop(index_ids_to_remove)


w_t_jpca = 1/df_t['Aspect Ratio (T/W)']
y_jpca = df_t['Total Elongation (%)']


x = w_t_jpca.to_numpy()[:, np.newaxis]
y = y_jpca.to_numpy()

# Define knots for the spline
knots = np.array([0.001, 100]).reshape(-1, 1)

# Create and fit the spline model
spline_transformer = SplineTransformer(degree=1, knots=knots)
model = make_pipeline(spline_transformer, LinearRegression())
model.fit(x, y)

# Create spline for plotting
x_spline = np.linspace(x.min(), x.max(), 3000)
x_spline = x_spline[:, np.newaxis]
y_spline = model.predict(x_spline)

# Number of bootstrap samples
n_bootstrap = 1000
bootstrapped_fits = []

# Bootstrap resampling loop
for _ in range(n_bootstrap):
    # Resample the data
    x_resampled, y_resampled = resample(x, y)
    
    # Fit the pipeline to the resampled data
    model.fit(x_resampled, y_resampled)
    
    # Evaluate the model on the spline x values and store the result16
    y_resampled_fit = model.predict(x_spline)
    bootstrapped_fits.append(y_resampled_fit)

# Convert the list of bootstrap fits to a NumPy array for easier manipulation
fits_array = np.array(bootstrapped_fits)

# Calculate the mean and confidence intervals
fit_mean = np.mean(fits_array, axis=0)
fit_lower = np.percentile(fits_array, 2.5, axis=0)
fit_upper = np.percentile(fits_array, 97.5, axis=0)

# Plot the original data and the spline fit
plt.plot(x, y, 'o', markersize=5)
plt.plot(x_spline, y_spline, 'r-')

# Plot the confidence interval
plt.fill_between(x_spline.ravel(), fit_lower, fit_upper, color='gray', alpha=0.5)

plt.xlabel('Width-to-thickness (W/T) Ratio', fontsize=16)
plt.ylabel('Total Elongation (%)', fontsize=16)
plt.xticks(fontsize=16)
plt.yticks(fontsize=16)


# Add grid to the plotl
plt.grid(True)

plt.show()
```

File: Figures/Figure_17a.ipynb
```
# import libraries
import pandas as pd
from sklearn.preprocessing import MinMaxScaler, StandardScaler
from sklearn.metrics import r2_score,mean_squared_error,mean_absolute_error
from scipy.stats import pearsonr
from sklearn.model_selection import train_test_split,KFold
import matplotlib.pyplot as plt

from sklearn.linear_model import LinearRegression
import numpy as np


from scipy.optimize import curve_fit
from scipy.interpolate import UnivariateSpline
from sklearn.preprocessing import SplineTransformer
from sklearn.pipeline import make_pipeline
from sklearn.linear_model import LinearRegression
from sklearn.utils import resample
```

```
# Load the data
tensile_df =  pd.read_excel("../Tensile_Properties_Data.xlsx", header=0, skiprows=1)
tensile_df
```

      Reference Material         Material Group C (wt.%)  Si (wt.%)  \
0             1   SS304L  NSM, Rector Internals     0.02       0.45   
1             1   SS304L  NSM, Rector Internals     0.02       0.45   
2             1   FeCrAl     NSM, Fuel Cladding      NaN       0.13   
3             1   FeCrAl     NSM, Fuel Cladding      NaN       0.13   
4             1   FeCrAl     NSM, Fuel Cladding      NaN       0.13   
...         ...      ...                    ...      ...        ...   
1468         27    SS316                  SS316    0.065       0.31   
1469         27    SS316                  SS316    0.065       0.31   
1470         27    SS316                  SS316    0.065       0.31   
1471         27    SS316                  SS316    0.065       0.31   
1472         27    SS316                  SS316    0.064       0.47   

      Mn (wt.%)  P (wt.%)  S (wt.%)  Ni (wt.%)  Cr (wt.%)  ...  Width (mm)  \
0          1.30       NaN       NaN       8.02      18.30  ...         1.2   
1          1.30       NaN       NaN       8.02      18.30  ...         0.8   
2           NaN       NaN       NaN        NaN      13.10  ...         1.2   
3           NaN       NaN       NaN        NaN      13.10  ...         0.8   
4           NaN       NaN       NaN        NaN      13.10  ...         0.8   
...         ...       ...       ...        ...        ...  ...         ...   
1468       1.75     0.025    0.0175      13.50      17.00  ...       114.0   
1469       1.75     0.025    0.0175      13.50      17.00  ...         NaN   
1470       1.75     0.025    0.0175      13.50      17.00  ...         NaN   
1471       1.75     0.025    0.0175      13.50      17.00  ...        25.0   
1472       1.57     0.029    0.0260      12.63      16.39  ...         NaN   

      Aspect Ratio (L/W)  Aspect Ratio (R/W)  Aspect Ratio (T/W)  \
0               4.166700              1.1667            0.625000   
1               4.437500              0.3750            0.500000   
2               4.166700              1.1667            0.416667   
3               3.187500              0.3750            0.500000   
4               3.187500              0.3750            0.500000   
...                  ...                 ...                 ...   
1468            0.222807                 NaN            0.114035   
1469                 NaN                 NaN                 NaN   
1470                 NaN                 NaN                 NaN   
1471            2.032000                 NaN            0.000000   
1472                 NaN                 NaN                 NaN   

     Test Temperature (C)  Strain Rate (1/s)  Yield Strength (MPa)  \
0                    23.0           0.001000                 274.0   
1                    23.0           0.001000                 272.0   
2                    23.0           0.001000                 710.0   
3                    23.0           0.001000                 607.0   
4                    23.0           0.001000                 725.0   
...                   ...                ...                   ...   
1468                760.0           0.000067                 214.0   
1469                760.0           0.000067                 207.0   
1470                760.0           0.003667                 101.0   
1471                760.0           0.000067                 177.0   
1472                916.0           0.000067                 257.0   

      Ultimate Tensile Strength (MPa)  Uniform Elongation (%)  \
0                               789.0                   67.00   
1                               781.0                   69.00   
2                               767.0                    7.90   
3                               760.0                   10.80   
4                               782.0                    6.60   
...                               ...                     ...   
1468                            572.0                   59.35   
1469                            494.0                   38.80   
1470                            352.0                   31.22   
1471                            497.0                   40.40   
1472                            613.0                   50.19   

      Total Elongation (%)  
0                    76.00  
1                    80.00  
2                    14.80  
3                    23.10  
4                    18.20  
...                    ...  
1468                 67.66  
1469                 47.80  
1470                 47.25  
1471                 46.50  
1472                 56.85  

[1473 rows x 56 columns]

```
# Check the data information for each column.
tensile_df.info()
```

<class 'pandas.core.frame.DataFrame'>
RangeIndex: 1473 entries, 0 to 1472
Data columns (total 56 columns):
 #   Column                           Non-Null Count  Dtype  
---  ------                           --------------  -----  
 0   Reference                        1473 non-null   int64  
 1   Material                         1473 non-null   object 
 2   Material Group                   1473 non-null   object 
 3   C (wt.%)                         1210 non-null   object 
 4   Si (wt.%)                        1174 non-null   float64
 5   Mn (wt.%)                        1179 non-null   float64
 6   P (wt.%)                         1157 non-null   float64
 7   S (wt.%)                         965 non-null    float64
 8   Ni (wt.%)                        1387 non-null   float64
 9   Cr (wt.%)                        1404 non-null   float64
 10  Mo (wt.%)                        1331 non-null   float64
 11  Al (wt.%)                        484 non-null    float64
 12  N (wt.%)                         818 non-null    float64
 13  Ti (wt.%)                        770 non-null    float64
 14  Fe (wt.%)                        1394 non-null   object 
 15  Nb (wt.%)                        749 non-null    float64
 16  B (wt.%)                         749 non-null    float64
 17  Cu (wt.%)                        767 non-null    float64
 18  V (wt.%)                         684 non-null    float64
 19  Mg (wt.%)                        10 non-null     float64
 20  Y (wt.%)                         9 non-null      float64
 21  Zr (wt.%)                        30 non-null     object 
 22  Zn (wt.%)                        4 non-null      float64
 23  W (wt.%)                         12 non-null     float64
 24  Sn (wt.%)                        15 non-null     float64
 25  Co (wt.%)                        614 non-null    float64
 26  O (wt.,%)                        522 non-null    object 
 27  Ta (wt.%)                        484 non-null    float64
 28  H (wt.%)                         11 non-null     float64
 29  Manufacturing                    104 non-null    object 
 30  Treatment                        858 non-null    object 
 31  Treatment – Three Categories     1248 non-null   object 
 32  Post Treatment Temperature (C)   116 non-null    float64
 33  Post Treatment Time (h)          115 non-null    float64
 34  Cooling                          35 non-null     object 
 35  Microstructure                   11 non-null     object 
 36  Grain size (um)                  991 non-null    float64
 37  Irradiation Dose (mdpa)          321 non-null    float64
 38  Irradiation Temperature (C)      321 non-null    float64
 39  Irradiation Time (h)             1 non-null      float64
 40  Specimen Size Type               512 non-null    object 
 41  Specimen Size                    1473 non-null   object 
 42  Specimen Shape                   1473 non-null   object 
 43  Gauge Length (mm)                1290 non-null   float64
 44  Thickness (mm)                   1357 non-null   float64
 45  Fillet Radius (mm)               166 non-null    float64
 46  Width (mm)                       1082 non-null   float64
 47  Aspect Ratio (L/W)               996 non-null    float64
 48  Aspect Ratio (R/W)               149 non-null    float64
 49  Aspect Ratio (T/W)               1101 non-null   float64
 50  Test Temperature (C)             1462 non-null   float64
 51  Strain Rate (1/s)                1429 non-null   float64
 52  Yield Strength (MPa)             1026 non-null   float64
 53  Ultimate Tensile Strength (MPa)  925 non-null    float64
 54  Uniform Elongation (%)           669 non-null    float64
 55  Total Elongation (%)             953 non-null    float64
dtypes: float64(41), int64(1), object(14)
memory usage: 644.6+ KB

```
# Select the composition columns
compostion_cols = tensile_df.columns[3:29]
compostion_cols
```

Index(['C (wt.%)', 'Si (wt.%)', 'Mn (wt.%)', 'P (wt.%)', 'S (wt.%)',
       'Ni (wt.%)', 'Cr (wt.%)', 'Mo (wt.%)', 'Al (wt.%)', 'N (wt.%)',
       'Ti (wt.%)', 'Fe (wt.%)', 'Nb (wt.%)', 'B (wt.%)', 'Cu (wt.%)',
       'V (wt.%)', 'Mg (wt.%)', 'Y (wt.%)', 'Zr (wt.%)', 'Zn (wt.%)',
       'W (wt.%)', 'Sn (wt.%)', 'Co (wt.%)', 'O (wt.,%)', 'Ta (wt.%)',
       'H (wt.%)'],
      dtype='object')

```
# Fill the compsition columns nan values with 0
tensile_df[compostion_cols]  = tensile_df[compostion_cols].fillna(0)
```

```
# check if these columns have noisy data
print('unique values for Zr (wt.%) column:' + str(tensile_df['Zr (wt.%)'].unique()))
print(100*'_')
print('unique values for C (wt.%) column:' + str(tensile_df['C (wt.%)'].unique()))
print(100*'_')
print('unique values for Fe (wt.%) column:' + str(tensile_df['Fe (wt.%)'].unique()))
```

unique values for Zr (wt.%) column:[0 98.173 'bal' 1.44]
____________________________________________________________________________________________________
unique values for C (wt.%) column:[0.02 0 0.018 0.01 0.09 0.21 0.055 0.17 0.24 0.07 0.1 0.2 0.14 0.006 0.136
 0.098 0.03 0.18 0.036 '150-400ppm' '<40 ppm' 0.12 0.064 0.061 0.063 0.06
 0.05 0.04 0.058 0.009 0.008 0.014 0.065 0.066 0.053 0.048 0.057 0.039
 0.043 0.041]
____________________________________________________________________________________________________
unique values for Fe (wt.%) column:[71.836 79.41 18.7 0.35 0.2 68.052 57.980000000000004 90.174 96.828
 63.537800000000004 86.78999999999999 97.71 96.978 70.77 96.504 99.13 0
 0.25 86.326 89.53999999999999 67.9 97.1003 94.904 71.089 0.165 '<0.6'
 99.19 64.94000000000001 52.6088 58.8682 66.80699999999999 63.4728 96.843
 67.36000000000001 68.90299999999999 65.57600000000001 64.889 72.245
 70.85600000000001 70.856 67.656 64.6745 66.408 64.62395 66.038 66.252
 65.054 65.1522 65.0159999999999 65.7088 64.6432 64.9213999999999 66.292]

```
# Clean the data
tensile_df = tensile_df[~tensile_df['Zr (wt.%)'].isin(['<','ppm','bal'])]
tensile_df = tensile_df[~tensile_df['C (wt.%)'].isin(['<','ppm','bal'])]
tensile_df = tensile_df[~tensile_df['Fe (wt.%)'].isin(['<','ppm','bal'])]
```

```
# Check the data again, make sure  the data is cleaned
print('unique values for Zr (wt.%) column:' + str(tensile_df['Zr (wt.%)'].unique()))
print(100*'_')
print('unique values for C (wt.%) column:' + str(tensile_df['C (wt.%)'].unique()))
print(100*'_')
print('unique values for Fe (wt.%) column:' + str(tensile_df['Fe (wt.%)'].unique()))
```

unique values for Zr (wt.%) column:[0 98.173 1.44]
____________________________________________________________________________________________________
unique values for C (wt.%) column:[0.02 0 0.018 0.01 0.09 0.21 0.055 0.17 0.24 0.07 0.1 0.2 0.14 0.006 0.136
 0.098 0.03 0.18 0.036 0.12 0.064 0.061 0.063 0.06 0.05 0.04 0.058 0.009
 0.008 0.014 0.065 0.066 0.053 0.048 0.057 0.039 0.043 0.041]
____________________________________________________________________________________________________
unique values for Fe (wt.%) column:[71.836 79.41 18.7 0.35 0.2 68.052 57.980000000000004 90.174 96.828
 63.537800000000004 86.78999999999999 97.71 96.978 70.77 96.504 99.13 0
 0.25 86.326 89.53999999999999 67.9 97.1003 94.904 71.089 99.19
 64.94000000000001 52.6088 58.8682 66.80699999999999 63.4728 96.843
 67.36000000000001 68.90299999999999 65.57600000000001 64.889 72.245
 70.85600000000001 70.856 67.656 64.6745 66.408 64.62395 66.038 66.252
 65.054 65.1522 65.0159999999999 65.7088 64.6432 64.9213999999999 66.292]

```
# convert all of the composition columns' data type to float
tensile_df[compostion_cols]  = tensile_df[compostion_cols].astype(float)
```

```
# selecte potential variables for plot.
tensile_df_plots = tensile_df[['Reference', 'Material','Gauge Length (mm)','Thickness (mm)','Width (mm)', 'Specimen Shape', 'Irradiation Dose (mdpa)', 'Specimen Size Type',
                               'Aspect Ratio (T/W)', 'Grain size (um)', 'Yield Strength (MPa)', 'Ultimate Tensile Strength (MPa)','Irradiation Temperature (C)',
                      'Test Temperature (C)', 'Strain Rate (1/s)','C (wt.%)',  'Treatment – Three Categories','Uniform Elongation (%)', 'Total Elongation (%)' ]]
```

```
# selecte ss316 steels
tensile_df_plots = tensile_df_plots[tensile_df_plots['Material'].isin(['JPCA', 'SS316', 'SS316-A', 'SS316-B', 'SS316-C'])]
```

```
# Show the steel types:
tensile_df_plots['Material'].value_counts()
```

Material
SS316      527
JPCA       186
SS316-A     95
SS316-B     72
SS316-C     71
Name: count, dtype: int64

```
# implment spline fitting for ss316 steels, show impact of thickness-to-grain-size (T/GS) ratio on UTS
from sklearn.utils import resample
# Assuming df_tgs is already defined as per your code
df_tgs = tensile_df_plots[['Reference', 'Grain size (um)', 'Thickness (mm)', 'Ultimate Tensile Strength (MPa)', 'Treatment – Three Categories']].dropna()
df_tgs['T/GS'] = df_tgs['Thickness (mm)']*1000/df_tgs['Grain size (um)']
df_tgs = df_tgs[df_tgs['Reference'] ==21]

index_ids_to_remove = [801, 802, 804, 886]
df_tgs = df_tgs.drop(index_ids_to_remove)


#Extract the series
x = df_tgs['T/GS']
y = df_tgs['Ultimate Tensile Strength (MPa)']


x = x.to_numpy()[:, np.newaxis]
y = y.to_numpy()



knots = np.array([0.01, 6.4, 28]).reshape(-1, 1)

# Create and fit the spline model
spline_transformer = SplineTransformer(degree=2, knots=knots)
model = make_pipeline(spline_transformer, LinearRegression())
model.fit(x,y)

# Create spline for plotting
x_spline = np.linspace(x.min(), x.max(), 1000)
x_spline = x_spline[:, np.newaxis]
y_spline = model.predict(x_spline)





# Number of bootstrap samples
n_bootstrap = 3000
bootstrapped_fits = []

# Bootstrap resampling loop
for _ in range(n_bootstrap):
    # Resample the data
    x_resampled, y_resampled = resample(x, y)
    
    # Fit the pipeline to the resampled data
    model.fit(x_resampled, y_resampled)
    
    # Evaluate the model on the original x values and store the result
    y_resampled_fit = model.predict(x_spline)
    bootstrapped_fits.append(y_resampled_fit)

# Convert the list of bootstrap fits to a NumPy array for easier manipulation
fits_array = np.array(bootstrapped_fits)

# Calculate the mean and confidence intervals
fit_mean = np.mean(fits_array, axis=0)
fit_lower = np.percentile(fits_array, 2.5, axis=0)
fit_upper = np.percentile(fits_array, 97.5, axis=0)

# Plot the original data and the spline fit
plt.plot(x, y, 'o', markersize=5)
plt.plot(x_spline-0.5, y_spline, 'r-')

# Plot the confidence interval
plt.fill_between(x_spline.ravel()-0.5, fit_lower, fit_upper, color='gray', alpha=0.5)

plt.xlabel('Thickness-to-Grain Size (T/GS) Ratio', fontsize=16)
plt.ylabel('Ultimate Tensile Strength (MPa)', fontsize=16)
plt.xticks(fontsize=16)
plt.yticks(fontsize=16)
plt.axvline(x=12, color='g', linestyle='--', linewidth=2)
# Add grid to the plot
plt.xlim(left=0)
plt.ylim(400, 700)
plt.grid(True) 
plt.show()
```

File: Figures/Figure_17b.ipynb
```
# import libraries
import pandas as pd
from sklearn.preprocessing import MinMaxScaler, StandardScaler
from sklearn.metrics import r2_score,mean_squared_error,mean_absolute_error
from scipy.stats import pearsonr
from sklearn.model_selection import train_test_split,KFold
import matplotlib.pyplot as plt

from sklearn.linear_model import LinearRegression
import numpy as np


from scipy.optimize import curve_fit
from scipy.interpolate import UnivariateSpline
from sklearn.preprocessing import SplineTransformer
from sklearn.pipeline import make_pipeline
from sklearn.linear_model import LinearRegression
from sklearn.utils import resample
```

```
# Load the data
tensile_df =  pd.read_excel("../Tensile_Properties_Data.xlsx", header=0, skiprows=1)
tensile_df
```

      Reference Material         Material Group C (wt.%)  Si (wt.%)  \
0             1   SS304L  NSM, Rector Internals     0.02       0.45   
1             1   SS304L  NSM, Rector Internals     0.02       0.45   
2             1   FeCrAl     NSM, Fuel Cladding      NaN       0.13   
3             1   FeCrAl     NSM, Fuel Cladding      NaN       0.13   
4             1   FeCrAl     NSM, Fuel Cladding      NaN       0.13   
...         ...      ...                    ...      ...        ...   
1468         27    SS316                  SS316    0.065       0.31   
1469         27    SS316                  SS316    0.065       0.31   
1470         27    SS316                  SS316    0.065       0.31   
1471         27    SS316                  SS316    0.065       0.31   
1472         27    SS316                  SS316    0.064       0.47   

      Mn (wt.%)  P (wt.%)  S (wt.%)  Ni (wt.%)  Cr (wt.%)  ...  Width (mm)  \
0          1.30       NaN       NaN       8.02      18.30  ...         1.2   
1          1.30       NaN       NaN       8.02      18.30  ...         0.8   
2           NaN       NaN       NaN        NaN      13.10  ...         1.2   
3           NaN       NaN       NaN        NaN      13.10  ...         0.8   
4           NaN       NaN       NaN        NaN      13.10  ...         0.8   
...         ...       ...       ...        ...        ...  ...         ...   
1468       1.75     0.025    0.0175      13.50      17.00  ...       114.0   
1469       1.75     0.025    0.0175      13.50      17.00  ...         NaN   
1470       1.75     0.025    0.0175      13.50      17.00  ...         NaN   
1471       1.75     0.025    0.0175      13.50      17.00  ...        25.0   
1472       1.57     0.029    0.0260      12.63      16.39  ...         NaN   

      Aspect Ratio (L/W)  Aspect Ratio (R/W)  Aspect Ratio (T/W)  \
0               4.166700              1.1667            0.625000   
1               4.437500              0.3750            0.500000   
2               4.166700              1.1667            0.416667   
3               3.187500              0.3750            0.500000   
4               3.187500              0.3750            0.500000   
...                  ...                 ...                 ...   
1468            0.222807                 NaN            0.114035   
1469                 NaN                 NaN                 NaN   
1470                 NaN                 NaN                 NaN   
1471            2.032000                 NaN            0.000000   
1472                 NaN                 NaN                 NaN   

     Test Temperature (C)  Strain Rate (1/s)  Yield Strength (MPa)  \
0                    23.0           0.001000                 274.0   
1                    23.0           0.001000                 272.0   
2                    23.0           0.001000                 710.0   
3                    23.0           0.001000                 607.0   
4                    23.0           0.001000                 725.0   
...                   ...                ...                   ...   
1468                760.0           0.000067                 214.0   
1469                760.0           0.000067                 207.0   
1470                760.0           0.003667                 101.0   
1471                760.0           0.000067                 177.0   
1472                916.0           0.000067                 257.0   

      Ultimate Tensile Strength (MPa)  Uniform Elongation (%)  \
0                               789.0                   67.00   
1                               781.0                   69.00   
2                               767.0                    7.90   
3                               760.0                   10.80   
4                               782.0                    6.60   
...                               ...                     ...   
1468                            572.0                   59.35   
1469                            494.0                   38.80   
1470                            352.0                   31.22   
1471                            497.0                   40.40   
1472                            613.0                   50.19   

      Total Elongation (%)  
0                    76.00  
1                    80.00  
2                    14.80  
3                    23.10  
4                    18.20  
...                    ...  
1468                 67.66  
1469                 47.80  
1470                 47.25  
1471                 46.50  
1472                 56.85  

[1473 rows x 56 columns]

```
# Check the data information for each column.
tensile_df.info()
```

<class 'pandas.core.frame.DataFrame'>
RangeIndex: 1473 entries, 0 to 1472
Data columns (total 56 columns):
 #   Column                           Non-Null Count  Dtype  
---  ------                           --------------  -----  
 0   Reference                        1473 non-null   int64  
 1   Material                         1473 non-null   object 
 2   Material Group                   1473 non-null   object 
 3   C (wt.%)                         1210 non-null   object 
 4   Si (wt.%)                        1174 non-null   float64
 5   Mn (wt.%)                        1179 non-null   float64
 6   P (wt.%)                         1157 non-null   float64
 7   S (wt.%)                         965 non-null    float64
 8   Ni (wt.%)                        1387 non-null   float64
 9   Cr (wt.%)                        1404 non-null   float64
 10  Mo (wt.%)                        1331 non-null   float64
 11  Al (wt.%)                        484 non-null    float64
 12  N (wt.%)                         818 non-null    float64
 13  Ti (wt.%)                        770 non-null    float64
 14  Fe (wt.%)                        1394 non-null   object 
 15  Nb (wt.%)                        749 non-null    float64
 16  B (wt.%)                         749 non-null    float64
 17  Cu (wt.%)                        767 non-null    float64
 18  V (wt.%)                         684 non-null    float64
 19  Mg (wt.%)                        10 non-null     float64
 20  Y (wt.%)                         9 non-null      float64
 21  Zr (wt.%)                        30 non-null     object 
 22  Zn (wt.%)                        4 non-null      float64
 23  W (wt.%)                         12 non-null     float64
 24  Sn (wt.%)                        15 non-null     float64
 25  Co (wt.%)                        614 non-null    float64
 26  O (wt.,%)                        522 non-null    object 
 27  Ta (wt.%)                        484 non-null    float64
 28  H (wt.%)                         11 non-null     float64
 29  Manufacturing                    104 non-null    object 
 30  Treatment                        858 non-null    object 
 31  Treatment – Three Categories     1248 non-null   object 
 32  Post Treatment Temperature (C)   116 non-null    float64
 33  Post Treatment Time (h)          115 non-null    float64
 34  Cooling                          35 non-null     object 
 35  Microstructure                   11 non-null     object 
 36  Grain size (um)                  991 non-null    float64
 37  Irradiation Dose (mdpa)          321 non-null    float64
 38  Irradiation Temperature (C)      321 non-null    float64
 39  Irradiation Time (h)             1 non-null      float64
 40  Specimen Size Type               512 non-null    object 
 41  Specimen Size                    1473 non-null   object 
 42  Specimen Shape                   1473 non-null   object 
 43  Gauge Length (mm)                1290 non-null   float64
 44  Thickness (mm)                   1357 non-null   float64
 45  Fillet Radius (mm)               166 non-null    float64
 46  Width (mm)                       1082 non-null   float64
 47  Aspect Ratio (L/W)               996 non-null    float64
 48  Aspect Ratio (R/W)               149 non-null    float64
 49  Aspect Ratio (T/W)               1101 non-null   float64
 50  Test Temperature (C)             1462 non-null   float64
 51  Strain Rate (1/s)                1429 non-null   float64
 52  Yield Strength (MPa)             1026 non-null   float64
 53  Ultimate Tensile Strength (MPa)  925 non-null    float64
 54  Uniform Elongation (%)           669 non-null    float64
 55  Total Elongation (%)             953 non-null    float64
dtypes: float64(41), int64(1), object(14)
memory usage: 644.6+ KB

```
# Select the composition columns
compostion_cols = tensile_df.columns[3:29]
compostion_cols
```

Index(['C (wt.%)', 'Si (wt.%)', 'Mn (wt.%)', 'P (wt.%)', 'S (wt.%)',
       'Ni (wt.%)', 'Cr (wt.%)', 'Mo (wt.%)', 'Al (wt.%)', 'N (wt.%)',
       'Ti (wt.%)', 'Fe (wt.%)', 'Nb (wt.%)', 'B (wt.%)', 'Cu (wt.%)',
       'V (wt.%)', 'Mg (wt.%)', 'Y (wt.%)', 'Zr (wt.%)', 'Zn (wt.%)',
       'W (wt.%)', 'Sn (wt.%)', 'Co (wt.%)', 'O (wt.,%)', 'Ta (wt.%)',
       'H (wt.%)'],
      dtype='object')

```
# Fill the compsition columns nan values with 0
tensile_df[compostion_cols]  = tensile_df[compostion_cols].fillna(0)
```

```
# check if these columns have noisy data
print('unique values for Zr (wt.%) column:' + str(tensile_df['Zr (wt.%)'].unique()))
print(100*'_')
print('unique values for C (wt.%) column:' + str(tensile_df['C (wt.%)'].unique()))
print(100*'_')
print('unique values for Fe (wt.%) column:' + str(tensile_df['Fe (wt.%)'].unique()))
```

unique values for Zr (wt.%) column:[0 98.173 'bal' 1.44]
____________________________________________________________________________________________________
unique values for C (wt.%) column:[0.02 0 0.018 0.01 0.09 0.21 0.055 0.17 0.24 0.07 0.1 0.2 0.14 0.006 0.136
 0.098 0.03 0.18 0.036 '150-400ppm' '<40 ppm' 0.12 0.064 0.061 0.063 0.06
 0.05 0.04 0.058 0.009 0.008 0.014 0.065 0.066 0.053 0.048 0.057 0.039
 0.043 0.041]
____________________________________________________________________________________________________
unique values for Fe (wt.%) column:[71.836 79.41 18.7 0.35 0.2 68.052 57.980000000000004 90.174 96.828
 63.537800000000004 86.78999999999999 97.71 96.978 70.77 96.504 99.13 0
 0.25 86.326 89.53999999999999 67.9 97.1003 94.904 71.089 0.165 '<0.6'
 99.19 64.94000000000001 52.6088 58.8682 66.80699999999999 63.4728 96.843
 67.36000000000001 68.90299999999999 65.57600000000001 64.889 72.245
 70.85600000000001 70.856 67.656 64.6745 66.408 64.62395 66.038 66.252
 65.054 65.1522 65.0159999999999 65.7088 64.6432 64.9213999999999 66.292]

```
# Clean the data
tensile_df = tensile_df[~tensile_df['Zr (wt.%)'].isin(['<','ppm','bal'])]
tensile_df = tensile_df[~tensile_df['C (wt.%)'].isin(['<','ppm','bal'])]
tensile_df = tensile_df[~tensile_df['Fe (wt.%)'].isin(['<','ppm','bal'])]
```

```
# Check the data again, make sure  the data is cleaned
print('unique values for Zr (wt.%) column:' + str(tensile_df['Zr (wt.%)'].unique()))
print(100*'_')
print('unique values for C (wt.%) column:' + str(tensile_df['C (wt.%)'].unique()))
print(100*'_')
print('unique values for Fe (wt.%) column:' + str(tensile_df['Fe (wt.%)'].unique()))
```

unique values for Zr (wt.%) column:[0 98.173 1.44]
____________________________________________________________________________________________________
unique values for C (wt.%) column:[0.02 0 0.018 0.01 0.09 0.21 0.055 0.17 0.24 0.07 0.1 0.2 0.14 0.006 0.136
 0.098 0.03 0.18 0.036 0.12 0.064 0.061 0.063 0.06 0.05 0.04 0.058 0.009
 0.008 0.014 0.065 0.066 0.053 0.048 0.057 0.039 0.043 0.041]
____________________________________________________________________________________________________
unique values for Fe (wt.%) column:[71.836 79.41 18.7 0.35 0.2 68.052 57.980000000000004 90.174 96.828
 63.537800000000004 86.78999999999999 97.71 96.978 70.77 96.504 99.13 0
 0.25 86.326 89.53999999999999 67.9 97.1003 94.904 71.089 99.19
 64.94000000000001 52.6088 58.8682 66.80699999999999 63.4728 96.843
 67.36000000000001 68.90299999999999 65.57600000000001 64.889 72.245
 70.85600000000001 70.856 67.656 64.6745 66.408 64.62395 66.038 66.252
 65.054 65.1522 65.0159999999999 65.7088 64.6432 64.9213999999999 66.292]

```
# convert all of the composition columns' data type to float
tensile_df[compostion_cols]  = tensile_df[compostion_cols].astype(float)
```

```
# selecte potential variables for plot.
tensile_df_plots = tensile_df[['Reference', 'Material','Gauge Length (mm)','Thickness (mm)','Width (mm)', 'Specimen Shape', 'Irradiation Dose (mdpa)', 'Specimen Size Type',
                               'Aspect Ratio (T/W)', 'Grain size (um)', 'Yield Strength (MPa)', 'Ultimate Tensile Strength (MPa)','Irradiation Temperature (C)',
                      'Test Temperature (C)', 'Strain Rate (1/s)','C (wt.%)',  'Treatment – Three Categories','Uniform Elongation (%)', 'Total Elongation (%)' ]]
```

```
# selecte ss316 steels
tensile_df_plots = tensile_df_plots[tensile_df_plots['Material'].isin(['JPCA', 'SS316', 'SS316-A', 'SS316-B', 'SS316-C'])]
```

```
# Show the steel types:
tensile_df_plots['Material'].value_counts()
```

Material
SS316      527
JPCA       186
SS316-A     95
SS316-B     72
SS316-C     71
Name: count, dtype: int64

```
# implment spline fitting for ss316 steels, show impact of thickness-to-grain-size (T/GS) ratio on TE
from sklearn.utils import resample
# Assuming df_tgs is already defined as per your code
df_tgs = tensile_df_plots[['Reference', 'Grain size (um)', 'Thickness (mm)', 'Total Elongation (%)', 'Treatment – Three Categories']].dropna()
df_tgs['T/GS'] = df_tgs['Thickness (mm)']*1000/df_tgs['Grain size (um)']
df_tgs = df_tgs[df_tgs['Reference'] ==21]


index_ids_to_remove = [922, 923, 925, 970]
df_tgs = df_tgs.drop(index_ids_to_remove)

#Extract the series
x = df_tgs['T/GS']
y = df_tgs['Total Elongation (%)']


x = x.to_numpy()[:, np.newaxis]
y = y.to_numpy()



knots = np.array([0.01, 6.21, 25]).reshape(-1, 1)

# Create and fit the spline model
spline_transformer = SplineTransformer(degree=2, knots=knots)
model = make_pipeline(spline_transformer, LinearRegression())
model.fit(x,y)

# Create spline for plotting
x_spline = np.linspace(x.min(), x.max(), 1000)
x_spline = x_spline[:, np.newaxis]
y_spline = model.predict(x_spline)





# Number of bootstrap samples
n_bootstrap = 3000
bootstrapped_fits = []

# Bootstrap resampling loop
for _ in range(n_bootstrap):
    # Resample the data
    x_resampled, y_resampled = resample(x, y)
    
    # Fit the pipeline to the resampled data
    model.fit(x_resampled, y_resampled)
    
    # Evaluate the model on the original x values and store the result
    y_resampled_fit = model.predict(x_spline)
    bootstrapped_fits.append(y_resampled_fit)

# Convert the list of bootstrap fits to a NumPy array for easier manipulation
fits_array = np.array(bootstrapped_fits)

# Calculate the mean and confidence intervals
fit_mean = np.mean(fits_array, axis=0)
fit_lower = np.percentile(fits_array, 2.5, axis=0)
fit_upper = np.percentile(fits_array, 97.5, axis=0)

# Plot the original data and the spline fit
plt.plot(x, y, 'o', markersize=5)
plt.plot(x_spline-0.5, y_spline, 'r-')

# Plot the confidence interval
plt.fill_between(x_spline.ravel()-0.5, fit_lower, fit_upper, color='gray', alpha=0.5)

plt.xlabel('Thickness-to-Grain Size (T/GS) Ratio', fontsize=16)
plt.ylabel('Total Elongation (%)', fontsize=16)
plt.xticks(fontsize=16)
plt.yticks(fontsize=16)
plt.axvline(x=15, color='g', linestyle='--', linewidth=2)
# Add grid to the plot
plt.xlim(left=0)
plt.ylim(0,100)
plt.grid(True) 
plt.show()
```
